Repository: Johnsonlijian/structural-ml-validation-target-mismatch

## Key scripts

| Script | Role |
|---|---|
| `run_qa_chain.py` (repo root) | Sync Mangalathu/Mendeley results → run Table S7 / Fig S5 / graphical abstract |
| `33_cace_nine_module_summary.py` | Writes `outputs/tables/cace_ninemodule_rf_summary.csv` + Figure S5 |
| `34_graphical_abstract_cace_v0.py` | Graphical abstract raster/SVG |
| `06_reproduce_mangalathu_2020_shear_wall.py` | Shear-wall benchmark |
| `24_reproduce_mendeley_beam_column_joint.py` | Mendeley joint benchmark |
| `08_reproduce_rahman_2021_sfrc_regression.py` | SFRC shear benchmark |
| `10_reproduce_nguyen_2020_concrete_strength.py` | UCI concrete benchmark |

File: code/outputs/reproductions/10-5281-zenodo-8062007/analysis_data.csv (part 2 of 6)
Cross-section,Test Type and Configuration,Sustained Loading (% Ultimate),Width (mm),Depth (mm),Length (mm),Test Length (mm),Side Cover to Ctr of Tension Bar (mm),Bottom Cover to Ctr of Tension Bar (mm),Top Cover to Ctr of Compression Bar (mm),Reinforcement Design ,# Tensile Bars,"Diameter Tensile Bars, db,t (mm)","Tension Reinforcement Ratio, pten (%)",# Compression Bars,"Diameter Comp Bars, db,c (mm)",Longitudinal Bar Type,Tension Bar End Anchorage,Lsplice (mm),"fy Longitudinal Bars (Tensile), (MPa) ","fsu Long Bars, (MPa)","Comp Reinforcement Ratio, pcom (%)",# Stirrup Legs,Stirrup Bar Type,"Stirrup Spacing, s (mm) ","Stirrup Diameter, ds (mm)","fy,s Stirrup Bars",stirrup_volumetric_ratio,Cement Type,W/C Ratio,Max Aggregate Size (mm),Comp. Test Method,f'c (MPa) ,Corrosion Method,Cathode Type,"Corrosion Zone Length, Lc (mm)",corrosion_current_density,"Duration, (days)",Solution Concetration (% NaCl),Immersion Depth (mm),Wet/Dry Cyclic Ratio (days),mass_loss_tensile_bars,"Average Sample Length, (mm)","Corrosion Penetration Depth, Xaver (mm)","Shear Span, x (mm)",log_mmax_exp,source_group
R,SS_FPB_MONO,0.0,100.0,150.0,910.0,860.0,25.0,25.0,0.0,ST,2.0,10.0,1.047,0.0,0.0,D,H-90,0.0,424.84,502.32,0.0,0.0,missing,0.0,0.0,0.0,0.0,OPC,0.53,10.0,Cube,40.0,IC,External galvanised steel tray,910.0,4000.0,4.0,3.5,50.0,missing,10.0,860.0,0.25,290.0,0.7419373447293773,Mangat and Elgarf (1999a)
R,SS_FPB_MONO,0.0,100.0,150.0,910.0,860.0,25.0,25.0,0.0,ST,2.0,10.0,1.047,0.0,0.0,D,H-90,0.0,472.42,550.16,0.0,0.0,missing,0.0,0.0,0.0,0.0,OPC,0.53,10.0,Cube,40.0,IC,External galvanised steel tray,910.0,3000.0,2.7,3.5,50.0,missing,5.0,860.0,0.125,290.0,1.884034745337226,Mangat and Elgarf (1999a)
R,SS_FPB_MONO,0.0,100.0,150.0,910.0,860.0,25.0,25.0,0.0,ST,2.0,10.0,1.047,0.0,0.0,D,H-90,0.0,472.42,550.16,0.0,0.0,missing,0.0,0.0,0.0,0.0,OPC,0.53,10.0,Cube,40.0,IC,External galvanised steel tray,910.0,3000.0,2.7,3.5,50.0,missing,5.0,860.0,0.125,290.0,1.884034745337226,Mangat and Elgarf (1999a)
R,SS_FPB_MONO,0.0,100.0,150.0,910.0,860.0,25.0,25.0,0.0,ST,2.0,10.0,1.047,0.0,0.0,D,H-90,0.0,472.42,550.16,0.0,0.0,missing,0.0,0.0,0.0,0.0,OPC,0.53,10.0,Cube,40.0,IC,External galvanised steel tray,910.0,3000.0,2.7,3.5,50.0,missing,5.0,860.0,0.125,290.0,1.9198594718553708,Mangat and Elgarf (1999a)
R,SS_FPB_MONO,0.0,100.0,150.0,910.0,860.0,25.0,25.0,0.0,ST,2.0,10.0,1.047,0.0,0.0,D,H-90,0.0,472.42,550.16,0.0,0.0,missing,0.0,0.0,0.0,0.0,OPC,0.53,10.0,Cube,40.0,IC,External galvanised steel tray,910.0,3000.0,2.7,3.5,50.0,missing,5.0,860.0,0.125,290.0,1.9198594718553708,Mangat and Elgarf (1999a)
R,SS_FPB_MONO,0.0,100.0,150.0,910.0,860.0,25.0,25.0,0.0,ST,2.0,10.0,1.047,0.0,0.0,D,H-90,0.0,472.42,550.16,0.0,0.0,missing,0.0,0.0,0.0,0.0,OPC,0.53,10.0,Cube,40.0,IC,External galvanised steel tray,910.0,3000.0,2.7,3.5,50.0,missing,5.0,860.0,0.125,290.0,1.8961194845522977,Mangat and Elgarf (1999a)
R,SS_FPB_MONO,0.0,100.0,150.0,910.0,860.0,25.0,25.0,0.0,ST,2.0,10.0,1.047,0.0,0.0,D,H-90,0.0,472.42,550.16,0.0,0.0,missing,0.0,0.0,0.0,0.0,OPC,0.53,10.0,Cube,40.0,IC,External galvanised steel tray,910.0,3000.0,2.7,3.5,50.0,missing,5.0,860.0,0.125,290.0,1.8961194845522977,Mangat and Elgarf (1999a)
R,SS_FPB_MONO,0.0,100.0,150.0,910.0,860.0,25.0,25.0,0.0,ST,2.0,10.0,1.047,0.0,0.0,D,H-90,0.0,472.42,550.16,0.0,0.0,missing,0.0,0.0,0.0,0.0,OPC,0.53,10.0,Cube,40.0,IC,External galvanised steel tray,910.0,3000.0,2.7,3.5,50.0,missing,5.0,860.0,0.125,290.0,1.8718021769015913,Mangat and Elgarf (1999a)
R,SS_FPB_MONO,0.0,100.0,150.0,910.0,860.0,25.0,25.0,0.0,ST,2.0,10.0,1.047,0.0,0.0,D,H-90,0.0,472.42,550.16,0.0,0.0,missing,0.0,0.0,0.0,0.0,OPC,0.53,10.0,Cube,40.0,IC,External galvanised steel tray,910.0,3000.0,2.7,3.5,50.0,missing,5.0,860.0,0.125,290.0,1.8718021769015913,Mangat and Elgarf (1999a)
R,SS_TPB_MONO_SUST,50.0,150.0,280.0,3000.0,2860.0,26.0,22.0,19.0,T_C,2.0,12.0,0.539,2.0,6.0,D,S,0.0,550.0,605.0,0.135,2.0,P,220.0,6.0,550.0,0.171,OPC-HP,0.5,15.0,Cylinder,65.3,C,Control,0.0,0.0,0.0,3.5,280.0,missing,0.0,0.0,0.0,1430.0,3.653511310276145,Castel et al. (2000a)
R,SS_TPB_MONO_SUST,50.0,150.0,280.0,3000.0,2860.0,26.0,22.0,19.0,T_C,2.0,12.0,0.539,2.0,6.0,D,S,0.0,438.9,474.32,0.135,2.0,P,220.0,6.0,550.0,0.171,OPC-HP,0.5,15.0,Cylinder,63.4,EI,missing,3000.0,1.8,4748.0,3.5,280.0,7:7,20.0,300.0,0.6,1430.0,3.402196881995239,Castel et al. (2000a)
S,SS_FPB_MONO,0.0,150.0,150.0,1140.0,900.0,22.5,22.5,15.0,T_C,2.0,12.0,1.005,2.0,6.0,D,H-90,0.0,428.0,650.0,0.251,2.0,P,100.0,6.0,235.0,0.377,OPC,0.55,,Cube,22.1,C,Control,0.0,,,0.0,0.0,missing,0.0,0.0,0.0,300.0,2.322387720290225,Jin and Zhao (2001)
S,SS_FPB_MONO,0.0,150.0,150.0,1140.0,900.0,22.5,22.5,15.0,T_C,2.0,12.0,1.005,2.0,6.0,D,H-90,0.0,423.77,644.38,0.251,2.0,P,100.0,6.0,235.0,0.377,OPC,0.55,,Cube,22.1,IC,External stainless steel plate,1140.0,,,5.0,50.0,missing,0.54,1140.0,0.016,300.0,2.254444717666111,Jin and Zhao (2001)
S,SS_FPB_MONO,0.0,150.0,150.0,1140.0,900.0,22.5,22.5,15.0,T_C,2.0,12.0,1.005,2.0,6.0,D,H-90,0.0,410.69,627.02,0.251,2.0,P,100.0,6.0,235.0,0.377,OPC,0.55,,Cube,22.1,IC,External stainless steel plate,1140.0,,,5.0,50.0,missing,2.21,1140.0,0.066,300.0,2.286455711064162,Jin and Zhao (2001)
S,SS_FPB_MONO,0.0,150.0,150.0,1140.0,900.0,22.5,22.5,15.0,T_C,2.0,12.0,1.005,2.0,6.0,D,H-90,0.0,418.29,637.1,0.251,2.0,P,100.0,6.0,235.0,0.377,OPC,0.55,,Cube,22.1,IC,External stainless steel plate,1140.0,,,5.0,50.0,missing,1.24,1140.0,0.037,300.0,2.2321626286975,Jin and Zhao (2001)
S,SS_FPB_MONO,0.0,150.0,150.0,1140.0,900.0,22.5,22.5,15.0,T_C,2.0,12.0,1.005,2.0,6.0,D,H-90,0.0,418.29,637.1,0.251,2.0,P,100.0,6.0,235.0,0.377,OPC,0.55,,Cube,22.1,IC,External stainless steel plate,1140.0,,,5.0,50.0,missing,1.24,1140.0,0.037,300.0,2.329227023940467,Jin and Zhao (2001)
S,SS_FPB_MONO,0.0,150.0,150.0,1140.0,900.0,22.5,22.5,15.0,T_C,2.0,12.0,1.005,2.0,6.0,D,H-90,0.0,418.05,636.79,0.251,2.0,P,100.0,6.0,235.0,0.377,OPC,0.55,,Cube,22.1,IC,External stainless steel plate,1140.0,,,5.0,50.0,missing,1.27,1140.0,0.038,300.0,2.254444717666111,Jin and Zhao (2001)
S,SS_FPB_MONO,0.0,150.0,150.0,1140.0,900.0,22.5,22.5,15.0,T_C,2.0,12.0,1.005,2.0,6.0,D,H-90,0.0,411.16,627.64,0.251,2.0,P,100.0,6.0,235.0,0.377,OPC,0.55,,Cube,22.1,IC,External stainless steel plate,1140.0,,,5.0,50.0,missing,2.15,1140.0,0.065,300.0,2.187174241482718,Jin and Zhao (2001)
S,SS_FPB_MONO,0.0,150.0,150.0,1140.0,900.0,22.5,22.5,15.0,T_C,2.0,12.0,1.005,2.0,6.0,D,H-90,0.0,405.91,620.67,0.251,2.0,P,100.0,6.0,235.0,0.377,OPC,0.55,,Cube,22.1,IC,External stainless steel plate,1140.0,,,5.0,50.0,missing,2.82,1140.0,0.085,300.0,2.2049722641270453,Jin and Zhao (2001)
S,SS_FPB_MONO,0.0,150.0,150.0,1140.0,900.0,22.5,22.5,15.0,T_C,2.0,12.0,1.005,2.0,6.0,D,H-90,0.0,405.83,620.57,0.251,2.0,P,100.0,6.0,235.0,0.377,OPC,0.55,,Cube,22.1,IC,External stainless steel plate,1140.0,,,5.0,50.0,missing,2.83,1140.0,0.085,300.0,2.254444717666111,Jin and Zhao (2001)
S,SS_FPB_MONO,0.0,150.0,150.0,1140.0,900.0,22.5,22.5,15.0,T_C,2.0,12.0,1.005,2.0,6.0,D,H-90,0.0,405.44,620.05,0.251,2.0,P,100.0,6.0,235.0,0.377,OPC,0.55,,Cube,22.1,IC,External stainless steel plate,1140.0,,,5.0,50.0,missing,2.88,1140.0,0.086,300.0,2.162172939277301,Jin and Zhao (2001)
S,SS_FPB_MONO,0.0,150.0,150.0,1140.0,900.0,22.5,22.5,15.0,T_C,2.0,12.0,1.005,2.0,6.0,D,H-90,0.0,400.98,614.12,0.251,2.0,P,100.0,6.0,235.0,0.377,OPC,0.55,,Cube,22.1,IC,External stainless steel plate,1140.0,,,5.0,50.0,missing,3.45,1140.0,0.104,300.0,2.162172939277301,Jin and Zhao (2001)
S,SS_FPB_MONO,0.0,150.0,150.0,1140.0,900.0,22.5,22.5,15.0,T_C,2.0,12.0,1.005,2.0,6.0,D,H-90,0.0,395.57,606.94,0.251,2.0,P,100.0,6.0,235.0,0.377,OPC,0.55,,Cube,22.1,IC,External stainless steel plate,1140.0,,,5.0,50.0,missing,4.14,1140.0,0.124,300.0,2.1041341542702074,Jin and Zhao (2001)
S,SS_FPB_MONO,0.0,150.0,150.0,1140.0,900.0,22.5,22.5,15.0,T_C,2.0,12.0,1.005,2.0,6.0,D,H-90,0.0,387.27,595.92,0.251,2.0,P,100.0,6.0,235.0,0.377,OPC,0.55,,Cube,22.1,IC,External stainless steel plate,1140.0,,,5.0,50.0,missing,5.2,1140.0,0.156,300.0,2.162172939277301,Jin and Zhao (2001)
S,SS_FPB_MONO,0.0,150.0,150.0,1140.0,900.0,22.5,22.5,15.0,T_C,2.0,12.0,1.005,2.0,6.0,D,H-90,0.0,380.85,587.39,0.251,2.0,P,100.0,6.0,235.0,0.377,OPC,0.55,,Cube,22.1,IC,External stainless steel plate,1140.0,,,5.0,50.0,missing,6.02,1140.0,0.181,300.0,2.048982334195127,Jin and Zhao (2001)
S,SS_FPB_MONO,0.0,150.0,150.0,1140.0,900.0,22.5,22.5,15.0,T_C,2.0,12.0,1.005,2.0,6.0,D,S,0.0,428.0,650.0,0.251,2.0,P,100.0,6.0,235.0,0.377,OPC,0.55,,Cube,22.1,C,Control,0.0,,,0.0,0.0,missing,0.0,1140.0,0.0,300.0,2.2935443483418965,Jin and Zhao (2001)
S,SS_FPB_MONO,0.0,150.0,150.0,1140.0,900.0,22.5,22.5,15.0,T_C,2.0,12.0,1.005,2.0,6.0,D,S,0.0,390.01,599.56,0.251,2.0,P,100.0,6.0,235.0,0.377,OPC,0.55,,Cube,22.1,IC,External stainless steel plate,1140.0,,,5.0,50.0,missing,4.85,1140.0,0.146,300.0,2.1471001901536506,Jin and Zhao (2001)
S,SS_FPB_MONO,0.0,150.0,150.0,1140.0,900.0,22.5,22.5,15.0,T_C,2.0,12.0,1.005,2.0,6.0,D,S,0.0,384.3,591.97,0.251,2.0,P,100.0,6.0,235.0,0.377,OPC,0.55,,Cube,22.1,IC,External stainless steel plate,1140.0,,,5.0,50.0,missing,5.58,1140.0,0.167,300.0,2.1186622548331173,Jin and Zhao (2001)
R,SS_TPB_MONO,0.0,100.0,150.0,1500.0,1500.0,50.0,25.0,0.0,ST,1.0,10.0,0.524,0.0,0.0,D,S,0.0,415.0,664.0,0.0,0.0,missing,0.0,0.0,0.0,0.0,OPC,0.5,19.0,Cylinder,37.0,C,Control,0.0,0.0,0.0,0.0,0.0,missing,0.0,0.0,0.0,750.0,1.2267122912954254,Torres-Acosta et al. (2003)
R,SS_TPB_MONO,0.0,100.0,150.0,1500.0,1500.0,50.0,25.0,0.0,ST,1.0,10.0,0.524,0.0,0.0,D,S,0.0,415.0,664.0,0.0,0.0,missing,0.0,0.0,0.0,0.0,OPC,0.5,19.0,Cylinder,37.0,C,Control,0.0,0.0,0.0,0.0,0.0,missing,0.0,0.0,0.0,750.0,1.3987168811184478,Torres-Acosta et al. (2003)
R,SS_TPB_MONO,0.0,100.0,150.0,1500.0,1500.0,50.0,25.0,0.0,ST,1.0,10.0,0.524,0.0,0.0,D,S,0.0,310.27,517.5,0.0,0.0,missing,0.0,0.0,0.0,0.0,OPC,0.5,19.0,Cylinder,37.0,IC,Internal stainless steel rod,1000.0,200.0,80.0,3.5,150.0,missing,13.79,1000.0,0.345,750.0,1.2178757094949273,Torres-Acosta et al. (2003)
R,SS_TPB_MONO,0.0,100.0,150.0,1500.0,1500.0,50.0,25.0,0.0,ST,1.0,10.0,0.524,0.0,0.0,D,S,0.0,317.11,527.06,0.0,0.0,missing,0.0,0.0,0.0,0.0,OPC,0.5,19.0,Cylinder,37.0,IC,Internal stainless steel rod,250.0,200.0,80.0,3.5,150.0,missing,12.89,250.0,0.322,750.0,1.3428648031925547,Torres-Acosta et al. (2003)
R,SS_TPB_MONO,0.0,100.0,150.0,1500.0,1500.0,50.0,25.0,0.0,ST,1.0,10.0,0.524,0.0,0.0,D,S,0.0,311.64,519.41,0.0,0.0,missing,0.0,0.0,0.0,0.0,OPC,0.5,19.0,Cylinder,37.0,IC,Internal stainless steel rod,250.0,200.0,80.0,3.5,150.0,missing,13.61,250.0,0.34,750.0,1.269760544863939,Torres-Acosta et al. (2003)
R,SS_TPB_MONO,0.0,100.0,150.0,1500.0,1500.0,50.0,25.0,0.0,ST,1.0,10.0,0.524,0.0,0.0,D,S,0.0,217.69,387.99,0.0,0.0,missing,0.0,0.0,0.0,0.0,OPC,0.5,19.0,Cylinder,37.0,IC,Internal stainless steel rod,250.0,200.0,180.0,3.5,150.0,missing,25.98,250.0,0.65,750.0,1.2178757094949273,Torres-Acosta et al. (2003)
R,SS_TPB_MONO,0.0,100.0,150.0,1500.0,1500.0,50.0,25.0,0.0,ST,1.0,10.0,0.524,0.0,0.0,D,S,0.0,257.57,443.76,0.0,0.0,missing,0.0,0.0,0.0,0.0,OPC,0.5,19.0,Cylinder,37.0,IC,Internal stainless steel rod,25.0,200.0,80.0,3.5,150.0,missing,20.73,25.0,0.518,750.0,1.2809338454620642,Torres-Acosta et al. (2003)
R,SS_TPB_MONO,0.0,100.0,150.0,1500.0,1500.0,50.0,25.0,0.0,ST,1.0,10.0,0.524,0.0,0.0,D,S,0.0,282.1,478.08,0.0,0.0,missing,0.0,0.0,0.0,0.0,OPC,0.5,19.0,Cylinder,37.0,IC,Internal stainless steel rod,25.0,200.0,80.0,3.5,150.0,missing,17.5,25.0,0.438,750.0,1.2383742310432684,Torres-Acosta et al. (2003)
R,SS_TPB_MONO,0.0,100.0,150.0,1500.0,1500.0,50.0,25.0,0.0,ST,1.0,10.0,0.524,0.0,0.0,D,S,0.0,312.55,520.68,0.0,0.0,missing,0.0,0.0,0.0,0.0,OPC,0.5,19.0,Cylinder,37.0,IC,Internal stainless steel rod,1000.0,200.0,80.0,3.5,150.0,missing,13.49,1000.0,0.337,750.0,1.3428648031925547,Torres-Acosta et al. (2003)
R,SS_TPB_MONO,0.0,100.0,150.0,1500.0,1500.0,50.0,25.0,0.0,ST,1.0,10.0,0.524,0.0,0.0,D,S,0.0,232.43,408.6,0.0,0.0,missing,0.0,0.0,0.0,0.0,OPC,0.5,19.0,Cylinder,37.0,IC,Internal stainless steel rod,250.0,200.0,180.0,3.5,150.0,missing,24.04,250.0,0.601,750.0,1.0612565021243408,Torres-Acosta et al. (2003)
R,SS_TPB_MONO,0.0,100.0,150.0,1500.0,1500.0,50.0,25.0,0.0,ST,1.0,10.0,0.524,0.0,0.0,D,S,0.0,351.51,575.18,0.0,0.0,missing,0.0,0.0,0.0,0.0,OPC,0.5,19.0,Cylinder,37.0,IC,Internal stainless steel rod,250.0,200.0,40.0,3.5,150.0,missing,8.36,250.0,0.209,750.0,1.3029127521808397,Torres-Acosta et al. (2003)
R,SS_TPB_MONO,0.0,100.0,150.0,1500.0,1500.0,50.0,25.0,0.0,ST,1.0,10.0,0.524,0.0,0.0,D,S,0.0,353.03,577.31,0.0,0.0,missing,0.0,0.0,0.0,0.0,OPC,0.5,19.0,Cylinder,37.0,IC,Internal stainless steel rod,250.0,200.0,40.0,3.5,150.0,missing,8.16,250.0,0.204,750.0,1.269760544863939,Torres-Acosta et al. (2003)
R,SS_FPB_MONO,0.0,100.0,150.0,910.0,750.0,54.0,54.0,53.0,T_C,2.0,8.0,0.67,2.0,6.0,D,H-90,0.0,460.0,496.8,0.377,2.0,P,65.0,6.0,250.0,0.87,OPC,0.44,20.0,Cube,40.0,C,Control,0.0,0.0,0.0,0.0,0.0,missing,0.0,0.0,0.0,250.0,1.6448050562713916,O'Flaherty et al. (2004)
R,SS_FPB_MONO,0.0,100.0,150.0,910.0,750.0,54.0,54.0,53.0,T_C,2.0,8.0,0.67,2.0,6.0,D,H-90,0.0,460.0,496.8,0.377,2.0,P,65.0,6.0,250.0,0.87,OPC,0.44,20.0,Cube,40.0,C,Control,0.0,0.0,0.0,0.0,0.0,missing,0.0,0.0,0.0,250.0,1.6448050562713916,O'Flaherty et al. (2004)
R,SS_FPB_MONO,0.0,100.0,150.0,910.0,750.0,54.0,54.0,53.0,T_C,2.0,8.0,0.67,2.0,6.0,D,H-90,0.0,437.27,475.34,0.377,2.0,P,65.0,6.0,250.0,0.87,OPC,0.44,20.0,Cube,40.0,IC,Protected compression bars,750.0,1000.0,14.0,3.5,150.0,missing,2.7,750.0,0.054,250.0,1.6789639750827108,O'Flaherty et al. (2004)
R,SS_FPB_MONO,0.0,100.0,150.0,910.0,750.0,54.0,54.0,53.0,T_C,2.0,8.0,0.67,2.0,6.0,D,H-90,0.0,430.54,468.98,0.377,2.0,P,65.0,6.0,250.0,0.87,OPC,0.44,20.0,Cube,40.0,IC,Protected compression bars,750.0,1000.0,14.0,3.5,150.0,missing,3.5,750.0,0.07,250.0,1.589235205116581,O'Flaherty et al. (2004)
R,SS_FPB_MONO,0.0,100.0,150.0,910.0,750.0,54.0,54.0,53.0,T_C,2.0,8.0,0.67,2.0,6.0,D,H-90,0.0,415.38,454.67,0.377,2.0,P,65.0,6.0,250.0,0.87,OPC,0.44,20.0,Cube,40.0,IC,Protected compression bars,750.0,1000.0,14.0,3.5,150.0,missing,5.3,750.0,0.106,250.0,1.425515074273172,O'Flaherty et al. (2004)
R,SS_FPB_MONO,0.0,100.0,150.0,910.0,750.0,54.0,54.0,53.0,T_C,2.0,8.0,0.67,2.0,6.0,D,H-90,0.0,401.92,441.95,0.377,2.0,P,65.0,6.0,250.0,0.87,OPC,0.44,20.0,Cube,40.0,IC,Protected compression bars,750.0,1000.0,14.0,3.5,150.0,missing,6.9,750.0,0.138,250.0,1.4655675420143985,O'Flaherty et al. (2004)
R,SS_FPB_MONO,0.0,100.0,150.0,910.0,750.0,54.0,54.0,53.0,T_C,2.0,8.0,0.67,2.0,6.0,D,H-90,0.0,395.18,435.59,0.377,2.0,P,65.0,6.0,250.0,0.87,OPC,0.44,20.0,Cube,40.0,IC,Protected compression bars,750.0,1000.0,28.0,3.5,150.0,missing,7.7,750.0,0.154,250.0,1.4327007339340465,O'Flaherty et al. (2004)
R,SS_FPB_MONO,0.0,100.0,150.0,910.0,750.0,54.0,54.0,53.0,T_C,2.0,8.0,0.67,2.0,6.0,D,H-90,0.0,385.08,426.06,0.377,2.0,P,65.0,6.0,250.0,0.87,OPC,0.44,20.0,Cube,40.0,IC,Protected compression bars,750.0,1000.0,28.0,3.5,150.0,missing,8.9,750.0,0.178,250.0,1.1908875647772805,O'Flaherty et al. (2004)
R,SS_FPB_MONO,0.0,100.0,150.0,910.0,750.0,54.0,54.0,53.0,T_C,2.0,8.0,0.67,2.0,6.0,D,H-90,0.0,332.89,376.77,0.377,2.0,P,65.0,6.0,250.0,0.87,OPC,0.44,20.0,Cube,40.0,IC,Protected compression bars,750.0,1000.0,35.0,3.5,150.0,missing,15.1,750.0,0.302,250.0,0.7608058290337602,O'Flaherty et al. (2004)
R,SS_FPB_MONO,0.0,100.0,150.0,910.0,750.0,54.0,54.0,53.0,T_C,2.0,8.0,0.67,2.0,6.0,D,H-90,0.0,321.94,366.44,0.377,2.0,P,65.0,6.0,250.0,0.87,OPC,0.44,20.0,Cube,40.0,IC,Protected compression bars,750.0,1000.0,35.0,3.5,150.0,missing,16.4,750.0,0.328,250.0,0.23111172096338664,O'Flaherty et al. (2004)
R,SS_FPB_MONO,0.0,100.0,150.0,910.0,750.0,55.0,55.0,53.0,T_C,2.0,10.0,1.047,2.0,6.0,D,H-90,0.0,460.0,496.8,0.377,2.0,P,65.0,6.0,250.0,0.87,OPC,0.44,20.0,Cube,40.0,C,Control,0.0,0.0,0.0,0.0,0.0,missing,0.0,0.0,0.0,250.0,2.0541237336955462,O'Flaherty et al. (2004)
R,SS_FPB_MONO,0.0,100.0,150.0,910.0,750.0,55.0,55.0,53.0,T_C,2.0,10.0,1.047,2.0,6.0,D,H-90,0.0,460.0,496.8,0.377,2.0,P,65.0,6.0,250.0,0.87,OPC,0.44,20.0,Cube,40.0,C,Control,0.0,0.0,0.0,0.0,0.0,missing,0.0,0.0,0.0,250.0,2.0541237336955462,O'Flaherty et al. (2004)
R,SS_FPB_MONO,0.0,100.0,150.0,910.0,750.0,55.0,55.0,53.0,T_C,2.0,10.0,1.047,2.0,6.0,D,H-90,0.0,412.02,451.49,0.377,2.0,P,65.0,6.0,250.0,0.87,OPC,0.44,20.0,Cube,40.0,IC,Protected compression bars,750.0,1000.0,14.0,3.5,150.0,missing,5.7,750.0,0.143,250.0,2.064327903869788,O'Flaherty et al. (2004)
R,SS_FPB_MONO,0.0,100.0,150.0,910.0,750.0,55.0,55.0,53.0,T_C,2.0,10.0,1.047,2.0,6.0,D,H-90,0.0,408.65,448.31,0.377,2.0,P,65.0,6.0,250.0,0.87,OPC,0.44,20.0,Cube,40.0,IC,Protected compression bars,750.0,1000.0,14.0,3.5,150.0,missing,6.1,750.0,0.153,250.0,1.9286186519452522,O'Flaherty et al. (2004)
R,SS_FPB_MONO,0.0,100.0,150.0,910.0,750.0,55.0,55.0,53.0,T_C,2.0,10.0,1.047,2.0,6.0,D,H-90,0.0,395.18,435.59,0.377,2.0,P,65.0,6.0,250.0,0.87,OPC,0.44,20.0,Cube,40.0,IC,Protected compression bars,750.0,1000.0,28.0,3.5,150.0,missing,7.7,750.0,0.193,250.0,1.7850704810772584,O'Flaherty et al. (2004)
R,SS_FPB_MONO,0.0,100.0,150.0,910.0,750.0,55.0,55.0,53.0,T_C,2.0,10.0,1.047,2.0,6.0,D,H-90,0.0,380.03,421.29,0.377,2.0,P,65.0,6.0,250.0,0.87,OPC,0.44,20.0,Cube,40.0,IC,Protected compression bars,750.0,1000.0,28.0,3.5,150.0,missing,9.5,750.0,0.238,250.0,1.8389610707123492,O'Flaherty et al. (2004)
R,SS_FPB_MONO,0.0,100.0,150.0,910.0,750.0,55.0,55.0,53.0,T_C,2.0,10.0,1.047,2.0,6.0,D,H-90,0.0,374.14,415.72,0.377,2.0,P,65.0,6.0,250.0,0.87,OPC,0.44,20.0,Cube,40.0,IC,Protected compression bars,750.0,1000.0,35.0,3.5,150.0,missing,10.2,750.0,0.255,250.0,1.6770965609079151,O'Flaherty et al. (2004)
R,SS_FPB_MONO,0.0,100.0,150.0,910.0,750.0,55.0,55.0,53.0,T_C,2.0,10.0,1.047,2.0,6.0,D,H-90,0.0,338.78,382.34,0.377,2.0,P,65.0,6.0,250.0,0.87,OPC,0.44,20.0,Cube,40.0,IC,Protected compression bars,750.0,1000.0,35.0,3.5,150.0,missing,14.4,750.0,0.36,250.0,1.6074359097634274,O'Flaherty et al. (2004)
R,SS_FPB_MONO,0.0,100.0,150.0,910.0,750.0,56.0,56.0,53.0,T_C,2.0,12.0,1.508,2.0,6.0,D,H-90,0.0,460.0,496.8,0.377,2.0,P,65.0,6.0,250.0,0.87,OPC,0.44,20.0,Cube,40.0,C,Control,0.0,0.0,0.0,0.0,0.0,missing,0.0,0.0,0.0,250.0,2.2935443483418965,O'Flaherty et al. (2004)
R,SS_FPB_MONO,0.0,100.0,150.0,910.0,750.0,56.0,56.0,53.0,T_C,2.0,12.0,1.508,2.0,6.0,D,H-90,0.0,460.0,496.8,0.377,2.0,P,65.0,6.0,250.0,0.87,OPC,0.44,20.0,Cube,40.0,C,Control,0.0,0.0,0.0,0.0,0.0,missing,0.0,0.0,0.0,250.0,2.2935443483418965,O'Flaherty et al. (2004)
R,SS_FPB_MONO,0.0,100.0,150.0,910.0,750.0,56.0,56.0,53.0,T_C,2.0,12.0,1.508,2.0,6.0,D,H-90,0.0,449.06,486.47,0.377,2.0,P,65.0,6.0,250.0,0.87,OPC,0.44,20.0,Cube,40.0,IC,Protected compression bars,750.0,1000.0,14.0,3.5,150.0,missing,1.3,750.0,0.039,250.0,2.222459048514761,O'Flaherty et al. (2004)
R,SS_FPB_MONO,0.0,100.0,150.0,910.0,750.0,56.0,56.0,53.0,T_C,2.0,12.0,1.508,2.0,6.0,D,H-90,0.0,445.69,483.29,0.377,2.0,P,65.0,6.0,250.0,0.87,OPC,0.44,20.0,Cube,40.0,IC,Protected compression bars,750.0,1000.0,14.0,3.5,150.0,missing,1.7,750.0,0.051,250.0,2.180417459019838,O'Flaherty et al. (2004)
R,SS_FPB_MONO,0.0,100.0,150.0,910.0,750.0,56.0,56.0,53.0,T_C,2.0,12.0,1.508,2.0,6.0,D,H-90,0.0,438.96,476.93,0.377,2.0,P,65.0,6.0,250.0,0.87,OPC,0.44,20.0,Cube,40.0,IC,Protected compression bars,750.0,1000.0,28.0,3.5,150.0,missing,2.5,750.0,0.075,250.0,2.0731719286662407,O'Flaherty et al. (2004)
R,SS_FPB_MONO,0.0,100.0,150.0,910.0,750.0,56.0,56.0,53.0,T_C,2.0,12.0,1.508,2.0,6.0,D,H-90,0.0,433.9,472.16,0.377,2.0,P,65.0,6.0,250.0,0.87,OPC,0.44,20.0,Cube,40.0,IC,Protected compression bars,750.0,1000.0,28.0,3.5,150.0,missing,3.1,750.0,0.093,250.0,1.9685099809725544,O'Flaherty et al. (2004)
R,SS_FPB_MONO,0.0,100.0,150.0,910.0,750.0,56.0,56.0,53.0,T_C,2.0,12.0,1.508,2.0,6.0,D,H-90,0.0,424.64,463.42,0.377,2.0,P,65.0,6.0,250.0,0.87,OPC,0.44,20.0,Cube,40.0,IC,Protected compression bars,750.0,1000.0,35.0,3.5,150.0,missing,4.2,750.0,0.126,250.0,2.0425181875752383,O'Flaherty et al. (2004)
R,SS_FPB_MONO,0.0,100.0,150.0,910.0,750.0,56.0,56.0,53.0,T_C,2.0,12.0,1.508,2.0,6.0,D,H-90,0.0,410.33,449.9,0.377,2.0,P,65.0,6.0,250.0,0.87,OPC,0.44,20.0,Cube,40.0,IC,Protected compression bars,750.0,1000.0,35.0,3.5,150.0,missing,5.9,750.0,0.177,250.0,1.8468787684491346,O'Flaherty et al. (2004)
R,SS_FPB_MONO,0.0,152.0,254.0,3200.0,3000.0,40.5,40.5,37.0,T_C,2.0,15.0,0.915,2.0,8.0,D,S,0.0,450.0,585.0,0.26,2.0,P,333.3,8.0,340.0,0.198,OPC,0.55,13.0,Cylinder,40.0,C,Control,0.0,0.0,0.0,0.0,0.0,missing,0.0,0.0,0.0,1000.0,3.624340932976365,El Maaddawy et al. (2005)
R,SS_FPB_MONO,0.0,152.0,254.0,3200.0,3000.0,40.5,40.5,37.0,T_C,2.0,15.0,0.915,2.0,8.0,D,S,0.0,376.71,501.7,0.26,2.0,P,333.3,8.0,340.0,0.198,OPC,0.55,13.0,Cylinder,41.0,IC,Internal stainless steel tube,1400.0,325.0,50.0,3.5,254.0,missing,8.9,200.0,0.334,1000.0,3.558485990180341,El Maaddawy et al. (2005)
R,SS_FPB_MONO,0.0,152.0,254.0,3200.0,3000.0,40.5,40.5,37.0,T_C,2.0,15.0,0.915,2.0,8.0,D,S,0.0,333.06,452.09,0.26,2.0,P,333.3,8.0,340.0,0.198,OPC,0.55,13.0,Cylinder,41.0,IC,Internal stainless steel tube,1400.0,325.0,110.0,3.5,254.0,missing,14.2,200.0,0.533,1000.0,3.507956918233689,El Maaddawy et al. (2005)
R,SS_FPB_MONO,0.0,152.0,254.0,3200.0,3000.0,40.5,40.5,37.0,T_C,2.0,15.0,0.915,2.0,8.0,D,S,0.0,267.18,377.21,0.26,2.0,P,333.3,8.0,340.0,0.198,OPC,0.55,13.0,Cylinder,41.0,IC,Internal stainless steel tube,1400.0,325.0,210.0,3.5,254.0,missing,22.2,200.0,0.833,1000.0,3.4015306594522756,El Maaddawy et al. (2005)
R,SS_FPB_MONO,0.0,152.0,254.0,3200.0,3000.0,40.5,40.5,37.0,T_C,2.0,15.0,0.915,2.0,8.0,D,S,0.0,246.71,327.48,0.26,2.0,P,333.3,8.0,340.0,0.198,OPC,0.55,13.0,Cylinder,41.0,IC,Internal stainless steel tube,1400.0,325.0,310.0,3.5,254.0,missing,31.6,200.0,1.185,1000.0,3.2824138456721883,El Maaddawy et al. (2005)
R,SS_FPB_MONO_SUST,60.0,152.0,254.0,3200.0,3000.0,40.5,40.5,37.0,T_C,2.0,15.0,0.915,2.0,8.0,D,S,0.0,370.12,494.21,0.26,2.0,P,333.3,8.0,340.0,0.198,OPC,0.55,13.0,Cylinder,41.0,IC,Internal stainless steel tube,1400.0,325.0,50.0,3.5,254.0,missing,9.7,200.0,0.364,1000.0,3.497718948652777,El Maaddawy et al. (2005)
R,SS_FPB_MONO_SUST,60.0,152.0,254.0,3200.0,3000.0,40.5,40.5,37.0,T_C,2.0,15.0,0.915,2.0,8.0,D,S,0.0,323.18,440.86,0.26,2.0,P,333.3,8.0,340.0,0.198,OPC,0.55,13.0,Cylinder,41.0,IC,Internal stainless steel tube,1400.0,325.0,110.0,3.5,254.0,missing,15.4,200.0,0.578,1000.0,3.475067230228611,El Maaddawy et al. (2005)
R,SS_FPB_MONO_SUST,60.0,152.0,254.0,3200.0,3000.0,40.5,40.5,37.0,T_C,2.0,15.0,0.915,2.0,8.0,D,S,0.0,262.24,371.59,0.26,2.0,P,333.3,8.0,340.0,0.198,OPC,0.55,13.0,Cylinder,41.0,IC,Internal stainless steel tube,1400.0,325.0,210.0,3.5,254.0,missing,22.8,200.0,0.855,1000.0,3.4685444551217657,El Maaddawy et al. (2005)
R,SS_FPB_MONO_SUST,60.0,152.0,254.0,3200.0,3000.0,40.5,40.5,37.0,T_C,2.0,15.0,0.915,2.0,8.0,D,S,0.0,252.9,336.38,0.26,2.0,P,333.3,8.0,340.0,0.198,OPC,0.55,13.0,Cylinder,41.0,IC,Internal stainless steel tube,1400.0,325.0,310.0,3.5,254.0,missing,30.0,200.0,1.125,1000.0,3.34779660493504,El Maaddawy et al. (2005)
S,SS-FPB-MONO,0.0,150.0,150.0,1100.0,900.0,30.0,30.0,40.0,T_C,2.0,10.0,0.698,2.0,8.0,D,H-180,0.0,520.0,551.0,0.447,2.0,D,90.0,6.0,250.0,0.419,OPC,0.45,13.0,Cylinder,45.8,C,Control,0.0,0.0,0.0,0.0,0.0,missing,0.0,0.0,0.0,350.0,2.5376572151735295,Azad et al. (2007)
S,SS-FPB-MONO,0.0,150.0,150.0,1100.0,900.0,30.0,30.0,40.0,T_C,2.0,10.0,0.698,2.0,8.0,D,H-180,0.0,520.0,551.0,0.447,2.0,D,90.0,6.0,250.0,0.419,OPC,0.45,13.0,Cylinder,45.8,C,Control,0.0,0.0,0.0,0.0,0.0,missing,0.0,0.0,0.0,350.0,2.533696813957432,Azad et al. (2007)
S,SS-FPB-MONO,0.0,150.0,150.0,1100.0,900.0,30.0,30.0,40.0,T_C,2.0,10.0,0.698,2.0,8.0,D,H-180,0.0,468.61,503.39,0.447,2.0,D,90.0,6.0,250.0,0.419,OPC,0.45,13.0,Cylinder,38.9,IC,External stainless steel plate,1100.0,2000.0,4.0,5.0,25.0,missing,5.4,1100.0,0.135,350.0,2.468946630209271,Azad et al. (2007)
S,SS-FPB-MONO,0.0,150.0,150.0,1100.0,900.0,30.0,30.0,40.0,T_C,2.0,10.0,0.698,2.0,8.0,D,H-180,0.0,468.61,503.39,0.447,2.0,D,90.0,6.0,250.0,0.419,OPC,0.45,13.0,Cylinder,38.9,IC,External stainless steel plate,1100.0,2000.0,4.0,5.0,25.0,missing,5.4,1100.0,0.135,350.0,2.4159137783010487,Azad et al. (2007)
S,SS-FPB-MONO,0.0,150.0,150.0,1100.0,900.0,30.0,30.0,40.0,T_C,2.0,10.0,0.698,2.0,8.0,D,H-180,0.0,384.87,425.81,0.447,2.0,D,90.0,6.0,250.0,0.419,OPC,0.45,13.0,Cylinder,36.9,IC,External stainless steel plate,1100.0,3000.0,4.0,5.0,25.0,missing,14.2,1100.0,0.355,350.0,2.3174737054877963,Azad et al. (2007)
S,SS-FPB-MONO,0.0,150.0,150.0,1100.0,900.0,30.0,30.0,40.0,T_C,2.0,10.0,0.698,2.0,8.0,D,H-180,0.0,384.87,425.81,0.447,2.0,D,90.0,6.0,250.0,0.419,OPC,0.45,13.0,Cylinder,36.9,IC,External stainless steel plate,1100.0,3000.0,4.0,5.0,25.0,missing,14.2,1100.0,0.355,350.0,2.2027647577118348,Azad et al. (2007)
S,SS-FPB-MONO,0.0,150.0,150.0,1100.0,900.0,30.0,30.0,40.0,T_C,2.0,10.0,0.698,2.0,8.0,D,H-180,0.0,375.36,417.0,0.447,2.0,D,90.0,6.0,250.0,0.419,OPC,0.45,13.0,Cylinder,45.8,IC,External stainless steel plate,1100.0,2000.0,6.0,5.0,25.0,missing,15.2,1100.0,0.38,350.0,2.344686269012681,Azad et al. (2007)
S,SS-FPB-MONO,0.0,150.0,150.0,1100.0,900.0,30.0,30.0,40.0,T_C,2.0,10.0,0.698,2.0,8.0,D,H-180,0.0,375.36,417.0,0.447,2.0,D,90.0,6.0,250.0,0.419,OPC,0.45,13.0,Cylinder,45.8,IC,External stainless steel plate,1100.0,2000.0,6.0,5.0,25.0,missing,15.2,1100.0,0.38,350.0,2.1983350716202463,Azad et al. (2007)
S,SS-FPB-MONO,0.0,150.0,150.0,1100.0,900.0,30.0,30.0,40.0,T_C,2.0,10.0,0.698,2.0,8.0,D,H-180,0.0,316.36,362.34,0.447,2.0,D,90.0,6.0,250.0,0.419,OPC,0.45,13.0,Cylinder,46.5,IC,External stainless steel plate,1100.0,3000.0,6.0,5.0,25.0,missing,21.4,1100.0,0.535,350.0,2.1815467646169897,Azad et al. (2007)
S,SS-FPB-MONO,0.0,150.0,150.0,1100.0,900.0,30.0,30.0,40.0,T_C,2.0,10.0,0.698,2.0,8.0,D,H-180,0.0,316.36,362.34,0.447,2.0,D,90.0,6.0,250.0,0.419,OPC,0.45,13.0,Cylinder,46.5,IC,External stainless steel plate,1100.0,3000.0,6.0,5.0,25.0,missing,21.4,1100.0,0.535,350.0,2.248128907197987,Azad et al. (2007)
S,SS-FPB-MONO,0.0,150.0,150.0,1100.0,900.0,30.0,30.0,40.0,T_C,2.0,10.0,0.698,2.0,8.0,D,H-180,0.0,315.41,361.46,0.447,2.0,D,90.0,6.0,250.0,0.419,OPC,0.45,13.0,Cylinder,33.4,IC,External stainless steel plate,1100.0,2000.0,8.0,5.0,25.0,missing,21.5,1100.0,0.538,350.0,2.1713368063840917,Azad et al. (2007)
S,SS-FPB-MONO,0.0,150.0,150.0,1100.0,900.0,30.0,30.0,40.0,T_C,2.0,10.0,0.698,2.0,8.0,D,H-180,0.0,315.41,361.46,0.447,2.0,D,90.0,6.0,250.0,0.419,OPC,0.45,13.0,Cylinder,33.4,IC,External stainless steel plate,1100.0,2000.0,8.0,5.0,25.0,missing,21.5,1100.0,0.538,350.0,2.0554049638515948,Azad et al. (2007)
S,SS-FPB-MONO,0.0,150.0,150.0,1100.0,900.0,30.0,30.0,40.0,T_C,2.0,10.0,0.698,2.0,8.0,D,H-180,0.0,287.77,311.59,0.447,2.0,D,90.0,6.0,250.0,0.419,OPC,0.45,13.0,Cylinder,46.5,IC,External stainless steel plate,1100.0,3000.0,8.0,5.0,25.0,missing,31.0,1100.0,0.775,350.0,1.6937790608678513,Azad et al. (2007)
S,SS-FPB-MONO,0.0,150.0,150.0,1100.0,900.0,30.0,30.0,40.0,T_C,2.0,10.0,0.698,2.0,8.0,D,H-180,0.0,287.77,311.59,0.447,2.0,D,90.0,6.0,250.0,0.419,OPC,0.45,13.0,Cylinder,46.5,IC,External stainless steel plate,1100.0,3000.0,8.0,5.0,25.0,missing,31.0,1100.0,0.775,350.0,2.0095554142156695,Azad et al. (2007)
S,SS-FPB-MONO,0.0,150.0,150.0,1100.0,900.0,31.0,31.0,40.0,T_C,2.0,12.0,1.005,2.0,8.0,D,H-180,0.0,590.0,700.0,0.447,2.0,D,90.0,6.0,250.0,0.419,OPC,0.45,13.0,Cylinder,36.3,C,Control,0.0,0.0,0.0,0.0,0.0,missing,0.0,0.0,0.0,350.0,2.768204123921957,Azad et al. (2007)
S,SS-FPB-MONO,0.0,150.0,150.0,1100.0,900.0,31.0,31.0,40.0,T_C,2.0,12.0,1.005,2.0,8.0,D,H-180,0.0,590.0,700.0,0.447,2.0,D,90.0,6.0,250.0,0.419,OPC,0.45,13.0,Cylinder,36.3,C,Control,0.0,0.0,0.0,0.0,0.0,missing,0.0,0.0,0.0,350.0,2.6239436918052106,Azad et al. (2007)
S,SS-FPB-MONO,0.0,150.0,150.0,1100.0,900.0,31.0,31.0,40.0,T_C,2.0,12.0,1.005,2.0,8.0,D,H-180,0.0,530.62,638.4,0.447,2.0,D,90.0,6.0,250.0,0.419,OPC,0.45,13.0,Cylinder,39.9,IC,External stainless steel plate,1100.0,2000.0,4.0,5.0,25.0,missing,5.5,1100.0,0.165,350.0,2.516889695641051,Azad et al. (2007)
S,SS-FPB-MONO,0.0,150.0,150.0,1100.0,900.0,31.0,31.0,40.0,T_C,2.0,12.0,1.005,2.0,8.0,D,H-180,0.0,530.62,638.4,0.447,2.0,D,90.0,6.0,250.0,0.419,OPC,0.45,13.0,Cylinder,39.9,IC,External stainless steel plate,1100.0,2000.0,4.0,5.0,25.0,missing,5.5,1100.0,0.165,350.0,2.5733752977756086,Azad et al. (2007)
S,SS-FPB-MONO,0.0,150.0,150.0,1100.0,900.0,31.0,31.0,40.0,T_C,2.0,12.0,1.005,2.0,8.0,D,H-180,0.0,494.99,601.44,0.447,2.0,D,90.0,6.0,250.0,0.419,OPC,0.45,13.0,Cylinder,35.7,IC,External stainless steel plate,1100.0,3000.0,4.0,5.0,25.0,missing,8.8,1100.0,0.264,350.0,2.853015971352396,Azad et al. (2007)
S,SS-FPB-MONO,0.0,150.0,150.0,1100.0,900.0,31.0,31.0,40.0,T_C,2.0,12.0,1.005,2.0,8.0,D,H-180,0.0,494.99,601.44,0.447,2.0,D,90.0,6.0,250.0,0.419,OPC,0.45,13.0,Cylinder,35.7,IC,External stainless steel plate,1100.0,3000.0,4.0,5.0,25.0,missing,8.8,1100.0,0.264,350.0,2.4807312783775197,Azad et al. (2007)
S,SS-FPB-MONO,0.0,150.0,150.0,1100.0,900.0,31.0,31.0,40.0,T_C,2.0,12.0,1.005,2.0,8.0,D,H-180,0.0,372.98,474.88,0.447,2.0,D,90.0,6.0,250.0,0.419,OPC,0.45,13.0,Cylinder,44.5,IC,External stainless steel plate,1100.0,2000.0,6.0,5.0,25.0,missing,20.1,1100.0,0.603,350.0,2.403334996094189,Azad et al. (2007)
S,SS-FPB-MONO,0.0,150.0,150.0,1100.0,900.0,31.0,31.0,40.0,T_C,2.0,12.0,1.005,2.0,8.0,D,H-180,0.0,372.98,474.88,0.447,2.0,D,90.0,6.0,250.0,0.419,OPC,0.45,13.0,Cylinder,44.5,IC,External stainless steel plate,1100.0,2000.0,6.0,5.0,25.0,missing,20.1,1100.0,0.603,350.0,2.2793164660546914,Azad et al. (2007)
S,SS-FPB-MONO,0.0,150.0,150.0,1100.0,900.0,31.0,31.0,40.0,T_C,2.0,12.0,1.005,2.0,8.0,D,H-180,0.0,438.84,543.2,0.447,2.0,D,90.0,6.0,250.0,0.419,OPC,0.45,13.0,Cylinder,44.2,IC,External stainless steel plate,1100.0,3000.0,6.0,5.0,25.0,missing,14.0,1100.0,0.42,350.0,2.6973262377392344,Azad et al. (2007)
S,SS-FPB-MONO,0.0,150.0,150.0,1100.0,900.0,31.0,31.0,40.0,T_C,2.0,12.0,1.005,2.0,8.0,D,H-180,0.0,438.84,543.2,0.447,2.0,D,90.0,6.0,250.0,0.419,OPC,0.45,13.0,Cylinder,44.2,IC,External stainless steel plate,1100.0,3000.0,6.0,5.0,25.0,missing,14.0,1100.0,0.42,350.0,2.3532782073095637,Azad et al. (2007)
S,SS-FPB-MONO,0.0,150.0,150.0,1100.0,900.0,31.0,31.0,40.0,T_C,2.0,12.0,1.005,2.0,8.0,D,H-180,0.0,342.75,443.52,0.447,2.0,D,90.0,6.0,250.0,0.419,OPC,0.45,13.0,Cylinder,44.7,IC,External stainless steel plate,1100.0,2000.0,8.0,5.0,25.0,missing,22.9,1100.0,0.687,350.0,2.2648832258100344,Azad et al. (2007)
S,SS-FPB-MONO,0.0,150.0,150.0,1100.0,900.0,31.0,31.0,40.0,T_C,2.0,12.0,1.005,2.0,8.0,D,H-180,0.0,342.75,443.52,0.447,2.0,D,90.0,6.0,250.0,0.419,OPC,0.45,13.0,Cylinder,44.7,IC,External stainless steel plate,1100.0,2000.0,8.0,5.0,25.0,missing,22.9,1100.0,0.687,350.0,2.102913897864978,Azad et al. (2007)
S,SS-FPB-MONO,0.0,150.0,150.0,1100.0,900.0,31.0,31.0,40.0,T_C,2.0,12.0,1.005,2.0,8.0,D,H-180,0.0,314.68,414.4,0.447,2.0,D,90.0,6.0,250.0,0.419,OPC,0.45,13.0,Cylinder,37.7,IC,External stainless steel plate,1100.0,3000.0,8.0,5.0,25.0,missing,25.5,1100.0,0.765,350.0,1.9080599249242156,Azad et al. (2007)
S,SS-FPB-MONO,0.0,150.0,150.0,1100.0,900.0,31.0,31.0,40.0,T_C,2.0,12.0,1.005,2.0,8.0,D,H-180,0.0,314.68,414.4,0.447,2.0,D,90.0,6.0,250.0,0.419,OPC,0.45,13.0,Cylinder,37.7,IC,External stainless steel plate,1100.0,3000.0,8.0,5.0,25.0,missing,25.5,1100.0,0.765,350.0,2.125847914493992,Azad et al. (2007)
S,SS-FPB-MONO,0.0,150.0,150.0,1100.0,900.0,45.0,45.0,40.0,T_C,2.0,10.0,0.698,2.0,8.0,D,H-180,0.0,520.0,551.0,0.447,2.0,D,90.0,6.0,250.0,0.419,OPC,0.45,13.0,Cylinder,46.5,C,Control,0.0,0.0,0.0,0.0,0.0,missing,0.0,0.0,0.0,350.0,2.468099531471619,Azad et al. (2007)
S,SS-FPB-MONO,0.0,150.0,150.0,1100.0,900.0,45.0,45.0,40.0,T_C,2.0,10.0,0.698,2.0,8.0,D,H-180,0.0,520.0,551.0,0.447,2.0,D,90.0,6.0,250.0,0.419,OPC,0.45,13.0,Cylinder,46.5,C,Control,0.0,0.0,0.0,0.0,0.0,missing,0.0,0.0,0.0,350.0,2.5930133911138515,Azad et al. (2007)
S,SS-FPB-MONO,0.0,150.0,150.0,1100.0,900.0,45.0,45.0,40.0,T_C,2.0,10.0,0.698,2.0,8.0,D,H-180,0.0,443.87,480.47,0.447,2.0,D,90.0,6.0,250.0,0.419,OPC,0.45,13.0,Cylinder,40.2,IC,External stainless steel plate,1100.0,2000.0,4.0,5.0,40.0,missing,8.0,1100.0,0.2,350.0,2.3350522831315472,Azad et al. (2007)
S,SS-FPB-MONO,0.0,150.0,150.0,1100.0,900.0,45.0,45.0,40.0,T_C,2.0,10.0,0.698,2.0,8.0,D,H-180,0.0,443.87,480.47,0.447,2.0,D,90.0,6.0,250.0,0.419,OPC,0.45,13.0,Cylinder,40.2,IC,External stainless steel plate,1100.0,2000.0,4.0,5.0,40.0,missing,8.0,1100.0,0.2,350.0,2.448415541205585,Azad et al. (2007)
S,SS-FPB-MONO,0.0,150.0,150.0,1100.0,900.0,45.0,45.0,40.0,T_C,2.0,10.0,0.698,2.0,8.0,D,H-180,0.0,433.4,470.77,0.447,2.0,D,90.0,6.0,250.0,0.419,OPC,0.45,13.0,Cylinder,35.7,IC,External stainless steel plate,1100.0,3000.0,4.0,5.0,40.0,missing,9.1,1100.0,0.228,350.0,2.401525040848949,Azad et al. (2007)
S,SS-FPB-MONO,0.0,150.0,150.0,1100.0,900.0,45.0,45.0,40.0,T_C,2.0,10.0,0.698,2.0,8.0,D,H-180,0.0,433.4,470.77,0.447,2.0,D,90.0,6.0,250.0,0.419,OPC,0.45,13.0,Cylinder,35.7,IC,External stainless steel plate,1100.0,3000.0,4.0,5.0,40.0,missing,9.1,1100.0,0.228,350.0,2.3194422100604686,Azad et al. (2007)
S,SS-FPB-MONO,0.0,150.0,150.0,1100.0,900.0,45.0,45.0,40.0,T_C,2.0,10.0,0.698,2.0,8.0,D,H-180,0.0,423.89,461.96,0.447,2.0,D,90.0,6.0,250.0,0.419,OPC,0.45,13.0,Cylinder,33.4,IC,External stainless steel plate,1100.0,2000.0,6.0,5.0,40.0,missing,10.1,1100.0,0.253,350.0,2.2027647577118348,Azad et al. (2007)
S,SS-FPB-MONO,0.0,150.0,150.0,1100.0,900.0,45.0,45.0,40.0,T_C,2.0,10.0,0.698,2.0,8.0,D,H-180,0.0,423.89,461.96,0.447,2.0,D,90.0,6.0,250.0,0.419,OPC,0.45,13.0,Cylinder,33.4,IC,External stainless steel plate,1100.0,2000.0,6.0,5.0,40.0,missing,10.1,1100.0,0.253,350.0,2.3617969526258915,Azad et al. (2007)
S,SS-FPB-MONO,0.0,150.0,150.0,1100.0,900.0,45.0,45.0,40.0,T_C,2.0,10.0,0.698,2.0,8.0,D,H-180,0.0,352.52,395.84,0.447,2.0,D,90.0,6.0,250.0,0.419,OPC,0.45,13.0,Cylinder,44.2,IC,External stainless steel plate,1100.0,3000.0,6.0,5.0,40.0,missing,17.6,1100.0,0.44,350.0,2.2213750375685026,Azad et al. (2007)
S,SS-FPB-MONO,0.0,150.0,150.0,1100.0,900.0,45.0,45.0,40.0,T_C,2.0,10.0,0.698,2.0,8.0,D,H-180,0.0,352.52,395.84,0.447,2.0,D,90.0,6.0,250.0,0.419,OPC,0.45,13.0,Cylinder,44.2,IC,External stainless steel plate,1100.0,3000.0,6.0,5.0,40.0,missing,17.6,1100.0,0.44,350.0,2.315501318260592,Azad et al. (2007)
S,SS-FPB-MONO,0.0,150.0,150.0,1100.0,900.0,45.0,45.0,40.0,T_C,2.0,10.0,0.698,2.0,8.0,D,H-180,0.0,316.36,362.34,0.447,2.0,D,90.0,6.0,250.0,0.419,OPC,0.45,13.0,Cylinder,33.4,IC,External stainless steel plate,1100.0,2000.0,8.0,5.0,40.0,missing,21.4,1100.0,0.535,350.0,2.2126603854660587,Azad et al. (2007)
S,SS-FPB-MONO,0.0,150.0,150.0,1100.0,900.0,45.0,45.0,40.0,T_C,2.0,10.0,0.698,2.0,8.0,D,H-180,0.0,316.36,362.34,0.447,2.0,D,90.0,6.0,250.0,0.419,OPC,0.45,13.0,Cylinder,33.4,IC,External stainless steel plate,1100.0,2000.0,8.0,5.0,40.0,missing,21.4,1100.0,0.535,350.0,1.9712993830601329,Azad et al. (2007)
S,SS-FPB-MONO,0.0,150.0,150.0,1100.0,900.0,45.0,45.0,40.0,T_C,2.0,10.0,0.698,2.0,8.0,D,H-180,0.0,270.77,291.7,0.447,2.0,D,90.0,6.0,250.0,0.419,OPC,0.45,13.0,Cylinder,33.4,IC,External stainless steel plate,1100.0,3000.0,8.0,5.0,40.0,missing,34.8,1100.0,0.87,350.0,2.1090003439213802,Azad et al. (2007)
S,SS-FPB-MONO,0.0,150.0,150.0,1100.0,900.0,45.0,45.0,40.0,T_C,2.0,10.0,0.698,2.0,8.0,D,H-180,0.0,270.77,291.7,0.447,2.0,D,90.0,6.0,250.0,0.419,OPC,0.45,13.0,Cylinder,33.4,IC,External stainless steel plate,1100.0,3000.0,8.0,5.0,40.0,missing,34.8,1100.0,0.87,350.0,1.891604804197771,Azad et al. (2007)
S,SS-FPB-MONO,0.0,150.0,150.0,1100.0,900.0,46.0,46.0,40.0,T_C,2.0,12.0,1.005,2.0,8.0,D,H-180,0.0,590.0,700.0,0.447,2.0,D,90.0,6.0,250.0,0.419,OPC,0.45,13.0,Cylinder,46.1,C,Control,0.0,0.0,0.0,0.0,0.0,missing,0.0,0.0,0.0,350.0,2.590767040487478,Azad et al. (2007)
S,SS-FPB-MONO,0.0,150.0,150.0,1100.0,900.0,46.0,46.0,40.0,T_C,2.0,12.0,1.005,2.0,8.0,D,H-180,0.0,590.0,700.0,0.447,2.0,D,90.0,6.0,250.0,0.419,OPC,0.45,13.0,Cylinder,46.1,C,Control,0.0,0.0,0.0,0.0,0.0,missing,0.0,0.0,0.0,350.0,2.5376572151735295,Azad et al. (2007)
S,SS-FPB-MONO,0.0,150.0,150.0,1100.0,900.0,46.0,46.0,40.0,T_C,2.0,12.0,1.005,2.0,8.0,D,H-180,0.0,504.7,611.52,0.447,2.0,D,90.0,6.0,250.0,0.419,OPC,0.45,13.0,Cylinder,36.9,IC,External stainless steel plate,1100.0,2000.0,4.0,5.0,40.0,missing,7.9,1100.0,0.237,350.0,2.4664031782234406,Azad et al. (2007)
S,SS-FPB-MONO,0.0,150.0,150.0,1100.0,900.0,46.0,46.0,40.0,T_C,2.0,12.0,1.005,2.0,8.0,D,H-180,0.0,504.7,611.52,0.447,2.0,D,90.0,6.0,250.0,0.419,OPC,0.45,13.0,Cylinder,36.9,IC,External stainless steel plate,1100.0,2000.0,4.0,5.0,40.0,missing,7.9,1100.0,0.237,350.0,2.522523513359307,Azad et al. (2007)
S,SS-FPB-MONO,0.0,150.0,150.0,1100.0,900.0,46.0,46.0,40.0,T_C,2.0,12.0,1.005,2.0,8.0,D,H-180,0.0,472.31,577.92,0.447,2.0,D,90.0,6.0,250.0,0.419,OPC,0.45,13.0,Cylinder,46.5,IC,External stainless steel plate,1100.0,3000.0,4.0,5.0,40.0,missing,10.9,1100.0,0.327,350.0,2.4865719291070616,Azad et al. (2007)
S,SS-FPB-MONO,0.0,150.0,150.0,1100.0,900.0,46.0,46.0,40.0,T_C,2.0,12.0,1.005,2.0,8.0,D,H-180,0.0,472.31,577.92,0.447,2.0,D,90.0,6.0,250.0,0.419,OPC,0.45,13.0,Cylinder,46.5,IC,External stainless steel plate,1100.0,3000.0,4.0,5.0,40.0,missing,10.9,1100.0,0.327,350.0,2.392425796993835,Azad et al. (2007)
S,SS-FPB-MONO,0.0,150.0,150.0,1100.0,900.0,46.0,46.0,40.0,T_C,2.0,12.0,1.005,2.0,8.0,D,H-180,0.0,445.32,549.92,0.447,2.0,D,90.0,6.0,250.0,0.419,OPC,0.45,13.0,Cylinder,46.5,IC,External stainless steel plate,1100.0,2000.0,6.0,5.0,40.0,missing,13.4,1100.0,0.402,350.0,2.432735777459091,Azad et al. (2007)
S,SS-FPB-MONO,0.0,150.0,150.0,1100.0,900.0,46.0,46.0,40.0,T_C,2.0,12.0,1.005,2.0,8.0,D,H-180,0.0,445.32,549.92,0.447,2.0,D,90.0,6.0,250.0,0.419,OPC,0.45,13.0,Cylinder,46.5,IC,External stainless steel plate,1100.0,2000.0,6.0,5.0,40.0,missing,13.4,1100.0,0.402,350.0,2.3085671646715933,Azad et al. (2007)
S,SS-FPB-MONO,0.0,150.0,150.0,1100.0,900.0,46.0,46.0,40.0,T_C,2.0,12.0,1.005,2.0,8.0,D,H-180,0.0,389.18,491.68,0.447,2.0,D,90.0,6.0,250.0,0.419,OPC,0.45,13.0,Cylinder,40.9,IC,External stainless steel plate,1100.0,3000.0,6.0,5.0,40.0,missing,18.6,1100.0,0.558,350.0,2.1972245773362196,Azad et al. (2007)
S,SS-FPB-MONO,0.0,150.0,150.0,1100.0,900.0,46.0,46.0,40.0,T_C,2.0,12.0,1.005,2.0,8.0,D,H-180,0.0,389.18,491.68,0.447,2.0,D,90.0,6.0,250.0,0.419,OPC,0.45,13.0,Cylinder,40.9,IC,External stainless steel plate,1100.0,3000.0,6.0,5.0,40.0,missing,18.6,1100.0,0.558,350.0,2.589266665112243,Azad et al. (2007)
S,SS-FPB-MONO,0.0,150.0,150.0,1100.0,900.0,46.0,46.0,40.0,T_C,2.0,12.0,1.005,2.0,8.0,D,H-180,0.0,395.65,498.4,0.447,2.0,D,90.0,6.0,250.0,0.419,OPC,0.45,13.0,Cylinder,40.9,IC,External stainless steel plate,1100.0,2000.0,8.0,5.0,40.0,missing,18.0,1100.0,0.54,350.0,2.192770226986839,Azad et al. (2007)
S,SS-FPB-MONO,0.0,150.0,150.0,1100.0,900.0,46.0,46.0,40.0,T_C,2.0,12.0,1.005,2.0,8.0,D,H-180,0.0,395.65,498.4,0.447,2.0,D,90.0,6.0,250.0,0.419,OPC,0.45,13.0,Cylinder,40.9,IC,External stainless steel plate,1100.0,2000.0,8.0,5.0,40.0,missing,18.0,1100.0,0.54,350.0,2.0769384114617173,Azad et al. (2007)
S,SS-FPB-MONO,0.0,150.0,150.0,1100.0,900.0,46.0,46.0,40.0,T_C,2.0,12.0,1.005,2.0,8.0,D,H-180,0.0,366.5,468.16,0.447,2.0,D,90.0,6.0,250.0,0.419,OPC,0.45,13.0,Cylinder,37.7,IC,External stainless steel plate,1100.0,3000.0,8.0,5.0,40.0,missing,20.7,1100.0,0.621,350.0,2.0294631718735947,Azad et al. (2007)
S,SS-FPB-MONO,0.0,150.0,150.0,1100.0,900.0,46.0,46.0,40.0,T_C,2.0,12.0,1.005,2.0,8.0,D,H-180,0.0,366.5,468.16,0.447,2.0,D,90.0,6.0,250.0,0.419,OPC,0.45,13.0,Cylinder,37.7,IC,External stainless steel plate,1100.0,3000.0,8.0,5.0,40.0,missing,20.7,1100.0,0.621,350.0,2.1736147116970854,Azad et al. (2007)
R,SS_FPB_MONO,0.0,150.0,200.0,2100.0,1800.0,36.0,36.0,26.0,T_C,2.0,32.0,5.362,2.0,12.0,D,S,0.0,498.0,604.0,0.754,2.0,D,150.0,8.0,526.0,0.447,OPC,0.65,,Cylinder,48.5,C,Control,0.0,0.0,0.0,0.0,0.0,missing,0.0,0.0,0.0,750.0,4.212127597878484,Du et al. (2007)
R,SS_FPB_MONO,0.0,150.0,200.0,2100.0,1800.0,36.0,36.0,26.0,T_C,2.0,32.0,5.362,2.0,12.0,D,S,0.0,498.0,604.0,0.754,2.0,D,150.0,8.0,526.0,0.447,OPC,0.65,,Cylinder,37.2,C,Control,0.0,0.0,0.0,0.0,0.0,missing,0.0,0.0,0.0,750.0,4.0975062255596795,Du et al. (2007)
R,SS_FPB_MONO,0.0,150.0,200.0,2100.0,1800.0,36.0,36.0,26.0,T_C,2.0,32.0,5.362,2.0,12.0,D,S,0.0,476.13,580.81,0.754,2.0,D,150.0,8.0,526.0,0.447,OPC,0.65,,Cylinder,43.8,IC,External stainless steel plate,600.0,900.0,60.0,3.5,75.0,missing,2.4,600.0,0.192,750.0,4.183423245305645,Du et al. (2007)
R,SS_FPB_MONO,0.0,150.0,200.0,2100.0,1800.0,36.0,36.0,26.0,T_C,2.0,32.0,5.362,2.0,12.0,D,S,0.0,446.96,549.88,0.754,2.0,D,150.0,8.0,526.0,0.447,OPC,0.65,,Cylinder,37.6,IC,External stainless steel plate,600.0,250.0,60.0,3.5,75.0,missing,5.6,600.0,0.448,750.0,3.85946575468947,Du et al. (2007)
R,SS_FPB_MONO,0.0,150.0,200.0,2100.0,1800.0,28.0,28.0,26.0,T_C,4.0,16.0,2.681,2.0,12.0,D,S,0.0,529.0,627.0,0.754,2.0,D,150.0,8.0,526.0,0.447,OPC,0.65,,Cylinder,48.1,C,Control,0.0,0.0,0.0,0.0,0.0,missing,0.0,0.0,0.0,750.0,4.089834406744215,Du et al. (2007)
