Repository: Johnsonlijian/structural-ml-validation-target-mismatch

## Key scripts

| Script | Role |
|---|---|
| `run_qa_chain.py` (repo root) | Sync Mangalathu/Mendeley results → run Table S7 / Fig S5 / graphical abstract |
| `33_cace_nine_module_summary.py` | Writes `outputs/tables/cace_ninemodule_rf_summary.csv` + Figure S5 |
| `34_graphical_abstract_cace_v0.py` | Graphical abstract raster/SVG |
| `06_reproduce_mangalathu_2020_shear_wall.py` | Shear-wall benchmark |
| `24_reproduce_mendeley_beam_column_joint.py` | Mendeley joint benchmark |
| `08_reproduce_rahman_2021_sfrc_regression.py` | SFRC shear benchmark |
| `10_reproduce_nguyen_2020_concrete_strength.py` | UCI concrete benchmark |

File: code/outputs/reproductions/10-5281-zenodo-8062007/analysis_data.csv (part 3 of 6)
Cross-section,Test Type and Configuration,Sustained Loading (% Ultimate),Width (mm),Depth (mm),Length (mm),Test Length (mm),Side Cover to Ctr of Tension Bar (mm),Bottom Cover to Ctr of Tension Bar (mm),Top Cover to Ctr of Compression Bar (mm),Reinforcement Design ,# Tensile Bars,"Diameter Tensile Bars, db,t (mm)","Tension Reinforcement Ratio, pten (%)",# Compression Bars,"Diameter Comp Bars, db,c (mm)",Longitudinal Bar Type,Tension Bar End Anchorage,Lsplice (mm),"fy Longitudinal Bars (Tensile), (MPa) ","fsu Long Bars, (MPa)","Comp Reinforcement Ratio, pcom (%)",# Stirrup Legs,Stirrup Bar Type,"Stirrup Spacing, s (mm) ","Stirrup Diameter, ds (mm)","fy,s Stirrup Bars",stirrup_volumetric_ratio,Cement Type,W/C Ratio,Max Aggregate Size (mm),Comp. Test Method,f'c (MPa) ,Corrosion Method,Cathode Type,"Corrosion Zone Length, Lc (mm)",corrosion_current_density,"Duration, (days)",Solution Concetration (% NaCl),Immersion Depth (mm),Wet/Dry Cyclic Ratio (days),mass_loss_tensile_bars,"Average Sample Length, (mm)","Corrosion Penetration Depth, Xaver (mm)","Shear Span, x (mm)",log_mmax_exp,source_group
R,SS_FPB_MONO,0.0,150.0,200.0,2100.0,1800.0,28.0,28.0,26.0,T_C,4.0,16.0,2.681,2.0,12.0,D,S,0.0,496.09,592.89,0.754,2.0,D,150.0,8.0,526.0,0.447,OPC,0.65,,Cylinder,48.6,IC,External stainless steel plate,600.0,450.0,60.0,3.5,75.0,missing,3.4,600.0,0.136,750.0,4.039360253889341,Du et al. (2007)
R,SS_FPB_MONO,0.0,150.0,200.0,2100.0,1800.0,28.0,28.0,26.0,T_C,4.0,16.0,2.681,2.0,12.0,D,S,0.0,465.11,560.79,0.754,2.0,D,150.0,8.0,526.0,0.447,OPC,0.65,,Cylinder,48.6,IC,External stainless steel plate,600.0,450.0,90.0,3.5,75.0,missing,6.6,600.0,0.264,750.0,3.931041011263908,Du et al. (2007)
R,SS_FPB_MONO,0.0,150.0,200.0,2100.0,1800.0,28.0,28.0,26.0,T_C,4.0,16.0,2.681,2.0,12.0,D,S,0.0,429.29,523.67,0.754,2.0,D,150.0,8.0,526.0,0.447,OPC,0.65,,Cylinder,48.6,IC,External stainless steel plate,600.0,450.0,120.0,3.5,75.0,missing,10.3,600.0,0.412,750.0,3.891412051524022,Du et al. (2007)
R,SS_FPB_MONO,0.0,150.0,200.0,2100.0,1800.0,28.0,28.0,24.0,T_C,2.0,16.0,1.34,2.0,8.0,D,S,0.0,529.0,627.0,0.335,2.0,D,150.0,8.0,526.0,0.447,OPC,0.65,,Cylinder,35.7,C,Control,0.0,0.0,0.0,0.0,0.0,missing,0.0,0.0,0.0,750.0,3.4391352210025476,Du et al. (2007)
R,SS_FPB_MONO,0.0,150.0,200.0,2100.0,1800.0,28.0,28.0,24.0,T_C,2.0,16.0,1.34,2.0,8.0,D,S,0.0,443.81,538.72,0.335,2.0,D,150.0,8.0,526.0,0.447,OPC,0.65,,Cylinder,35.7,IC,External stainless steel plate,600.0,450.0,60.0,3.5,75.0,missing,8.8,600.0,0.352,750.0,3.3683297780365384,Du et al. (2007)
R,SS_FPB_MONO,0.0,150.0,200.0,2100.0,1800.0,26.0,26.0,24.0,T_C,2.0,12.0,0.754,2.0,8.0,D,S,0.0,489.0,595.0,0.335,2.0,D,150.0,8.0,526.0,0.447,OPC,0.65,,Cylinder,35.8,C,Control,0.0,0.0,0.0,0.0,0.0,missing,0.0,0.0,0.0,750.0,2.9801108926510342,Du et al. (2007)
R,SS_FPB_MONO,0.0,150.0,200.0,2100.0,1800.0,26.0,26.0,24.0,T_C,2.0,12.0,0.754,2.0,8.0,D,S,0.0,389.67,489.33,0.335,2.0,D,150.0,8.0,526.0,0.447,OPC,0.65,,Cylinder,44.5,IC,External stainless steel plate,600.0,350.0,60.0,3.5,75.0,missing,11.1,600.0,0.333,750.0,2.87976009730157,Du et al. (2007)
R,SS_FPB_MONO,0.0,150.0,200.0,2100.0,1800.0,26.0,26.0,26.0,T_C,2.0,12.0,0.754,2.0,12.0,D,S,0.0,489.0,595.0,0.754,2.0,D,150.0,8.0,526.0,0.447,OPC,0.65,,Cylinder,47.1,C,Control,0.0,0.0,0.0,0.0,0.0,missing,0.0,0.0,0.0,750.0,2.9801108926510342,Du et al. (2007)
R,SS_FPB_MONO,0.0,150.0,200.0,2100.0,1800.0,26.0,26.0,26.0,T_C,2.0,12.0,0.754,2.0,12.0,D,S,0.0,489.0,595.0,0.754,2.0,D,150.0,8.0,526.0,0.447,OPC,0.65,,Cylinder,34.4,C,Control,0.0,0.0,0.0,0.0,0.0,missing,0.0,0.0,0.0,750.0,2.9801108926510342,Du et al. (2007)
R,SS_FPB_MONO,0.0,150.0,200.0,2100.0,1800.0,26.0,26.0,26.0,T_C,2.0,12.0,0.754,2.0,12.0,D,S,0.0,397.72,497.9,0.754,2.0,D,150.0,8.0,526.0,0.447,OPC,0.65,,Cylinder,47.1,IC,External stainless steel plate,600.0,350.0,60.0,3.5,75.0,missing,10.2,600.0,0.306,750.0,2.775708849576025,Du et al. (2007)
R,SS_FPB_MONO,0.0,150.0,200.0,2100.0,1800.0,26.0,26.0,26.0,T_C,2.0,12.0,0.754,2.0,12.0,P,S,0.0,385.0,539.0,0.754,2.0,D,150.0,8.0,526.0,0.447,OPC,0.65,,Cylinder,35.2,C,Control,0.0,0.0,0.0,0.0,0.0,missing,0.0,0.0,0.0,750.0,2.643333886382519,Du et al. (2007)
R,SS_FPB_MONO,0.0,150.0,200.0,2100.0,1800.0,26.0,26.0,26.0,T_C,2.0,12.0,0.754,2.0,12.0,P,S,0.0,311.02,448.45,0.754,2.0,D,150.0,8.0,526.0,0.447,OPC,0.65,,Cylinder,35.2,IC,External stainless steel plate,600.0,350.0,60.0,3.5,75.0,missing,10.5,600.0,0.315,750.0,2.567254391136754,Du et al. (2007)
R,SS_TPB_MONO,0.0,100.0,150.0,1500.0,1500.0,50.0,25.0,0.0,ST,1.0,10.0,0.524,0.0,0.0,D,S,0.0,415.0,664.0,0.0,0.0,missing,0.0,0.0,0.0,0.0,OPC,0.5,13.0,Cylinder,27.0,C,Control,0.0,0.0,0.0,0.0,0.0,missing,0.0,0.0,0.0,750.0,1.4701758451005926,Torres-Acosta et al. (2007)
R,SS_TPB_MONO,0.0,100.0,150.0,1500.0,1500.0,50.0,25.0,0.0,ST,1.0,10.0,0.524,0.0,0.0,D,S,0.0,415.0,664.0,0.0,0.0,missing,0.0,0.0,0.0,0.0,OPC,0.5,13.0,Cylinder,27.0,C,Control,0.0,0.0,0.0,0.0,0.0,missing,0.0,0.0,0.0,750.0,1.5686159179138452,Torres-Acosta et al. (2007)
R,SS_TPB_MONO,0.0,100.0,150.0,1500.0,1500.0,50.0,25.0,0.0,ST,1.0,10.0,0.524,0.0,0.0,D,S,0.0,344.83,565.83,0.0,0.0,missing,0.0,0.0,0.0,0.0,OPC,0.5,13.0,Cylinder,27.0,IC,External steel plate,1500.0,80.0,40.0,3.5,1.0,missing,9.24,1500.0,0.231,750.0,1.085189268335969,Torres-Acosta et al. (2007)
R,SS_TPB_MONO,0.0,100.0,150.0,1500.0,1500.0,50.0,25.0,0.0,ST,1.0,10.0,0.524,0.0,0.0,D,S,0.0,294.25,495.08,0.0,0.0,missing,0.0,0.0,0.0,0.0,OPC,0.5,13.0,Cylinder,27.0,IC,External steel plate,1500.0,80.0,80.0,3.5,1.0,missing,15.9,1500.0,0.398,750.0,0.4762341789963717,Torres-Acosta et al. (2007)
R,SS_TPB_MONO,0.0,100.0,150.0,1500.0,1500.0,50.0,25.0,0.0,ST,1.0,10.0,0.524,0.0,0.0,D,S,0.0,288.93,487.64,0.0,0.0,missing,0.0,0.0,0.0,0.0,OPC,0.5,13.0,Cylinder,27.0,IC,External steel plate,1500.0,80.0,80.0,3.5,1.0,missing,16.6,1500.0,0.415,750.0,0.7608058290337602,Torres-Acosta et al. (2007)
R,SS_TPB_MONO,0.0,100.0,150.0,1500.0,1500.0,50.0,25.0,0.0,ST,1.0,10.0,0.524,0.0,0.0,D,S,0.0,332.98,549.26,0.0,0.0,missing,0.0,0.0,0.0,0.0,OPC,0.5,13.0,Cylinder,27.0,IC,External steel plate,1500.0,80.0,40.0,3.5,1.0,missing,10.8,1500.0,0.27,750.0,1.1939224684724346,Torres-Acosta et al. (2007)
R,SS_TPB_MONO,0.0,100.0,150.0,1500.0,1500.0,50.0,25.0,0.0,ST,1.0,10.0,0.524,0.0,0.0,D,S,0.0,340.57,559.88,0.0,0.0,missing,0.0,0.0,0.0,0.0,OPC,0.5,13.0,Cylinder,27.0,IC,External steel plate,1500.0,80.0,40.0,3.5,1.0,missing,9.8,1500.0,0.245,750.0,1.2383742310432684,Torres-Acosta et al. (2007)
R,SS_TPB_MONO,0.0,100.0,150.0,1500.0,1500.0,50.0,25.0,0.0,ST,1.0,10.0,0.524,0.0,0.0,D,S,0.0,269.19,460.02,0.0,0.0,missing,0.0,0.0,0.0,0.0,OPC,0.5,13.0,Cylinder,27.0,IC,External steel plate,1500.0,80.0,80.0,3.5,1.0,missing,19.2,1500.0,0.48,750.0,0.9669838461896731,Torres-Acosta et al. (2007)
R,SS_TPB_MONO,0.0,100.0,150.0,1500.0,1500.0,50.0,25.0,0.0,ST,1.0,10.0,0.524,0.0,0.0,D,S,0.0,282.1,478.08,0.0,0.0,missing,0.0,0.0,0.0,0.0,OPC,0.5,13.0,Cylinder,27.0,IC,External steel plate,1500.0,80.0,80.0,3.5,1.0,missing,17.5,1500.0,0.438,750.0,0.8919980393051105,Torres-Acosta et al. (2007)
R,SS_TPB_MONO,0.0,100.0,150.0,1500.0,1500.0,50.0,25.0,0.0,ST,1.0,10.0,0.524,0.0,0.0,D,S,0.0,236.44,387.48,0.0,0.0,missing,0.0,0.0,0.0,0.0,OPC,0.5,13.0,Cylinder,27.0,IC,External steel plate,1500.0,80.0,200.0,3.5,1.0,missing,29.1,1500.0,0.728,750.0,0.14842000511827322,Torres-Acosta et al. (2007)
R,SS_TPB_MONO,0.0,100.0,150.0,1500.0,1500.0,50.0,25.0,0.0,ST,1.0,10.0,0.524,0.0,0.0,D,S,0.0,415.0,664.0,0.0,0.0,missing,0.0,0.0,0.0,0.0,OPC,0.5,13.0,Cylinder,27.0,C,Control,0.0,0.0,0.0,0.0,0.0,missing,0.0,0.0,0.0,750.0,1.4701758451005926,Torres-Acosta et al. (2007)
R,SS_TPB_MONO,0.0,150.0,200.0,1250.0,1000.0,25.0,25.0,25.0,T_C,2.0,10.0,0.524,2.0,10.0,P,S,0.0,342.7,387.3,0.524,2.0,P,125.0,6.0,328.5,0.302,OPC,0.43,,Cube,43.2,C,Control,0.0,0.0,0.0,0.0,0.0,missing,0.0,0.0,0.0,500.0,2.3589654264301534,Cairns et al. (2008)
R,SS_TPB_MONO,0.0,150.0,200.0,1250.0,1000.0,25.0,25.0,25.0,T_C,2.0,10.0,0.524,2.0,10.0,P,S,0.0,288.77,334.01,0.524,2.0,P,125.0,6.0,328.5,0.302,OPC,0.43,,Cube,43.2,IC,External stainless steel bars,1250.0,60.0,130.0,3.0,75.0,missing,8.6,400.0,0.215,500.0,2.5610957881455465,Cairns et al. (2008)
R,SS_TPB_MONO,0.0,150.0,200.0,1250.0,1000.0,25.0,25.0,25.0,T_C,2.0,10.0,0.524,2.0,10.0,P,S,0.0,270.58,316.04,0.524,2.0,P,125.0,6.0,328.5,0.302,OPC,0.43,,Cube,43.2,IC,External stainless steel bars,1250.0,60.0,130.0,3.0,75.0,missing,11.5,400.0,0.288,500.0,2.5862591440482876,Cairns et al. (2008)
R,SS_TPB_MONO,0.0,150.0,200.0,2275.0,1875.0,28.0,28.0,24.0,T_C,3.0,16.0,2.011,2.0,8.0,P,S,0.0,261.0,387.3,0.335,2.0,P,125.0,6.0,328.5,0.302,OPC,0.43,,Cube,43.2,C,Control,0.0,0.0,0.0,0.0,0.0,missing,0.0,0.0,0.0,450.0,3.2433732964685884,Cairns et al. (2008)
R,SS_TPB_MONO,0.0,150.0,200.0,2275.0,1875.0,28.0,28.0,24.0,T_C,3.0,16.0,2.011,2.0,8.0,P,S,0.0,224.7,340.2,0.335,2.0,P,125.0,6.0,328.5,0.302,OPC,0.43,,Cube,43.2,IC,External stainless steel bars,2275.0,60.0,130.0,3.0,75.0,missing,7.6,400.0,0.304,450.0,3.3013770463799443,Cairns et al. (2008)
R,SS_TPB_MONO,0.0,150.0,200.0,2275.0,1425.0,28.0,28.0,24.0,T_C,3.0,16.0,2.011,2.0,8.0,P,S,0.0,261.0,387.3,0.335,2.0,P,125.0,6.0,328.5,0.302,OPC,0.43,,Cube,43.2,C,Control,0.0,0.0,0.0,0.0,0.0,missing,0.0,0.0,0.0,450.0,3.3683297780365384,Cairns et al. (2008)
R,SS_TPB_MONO,0.0,150.0,200.0,2275.0,1425.0,28.0,28.0,24.0,T_C,3.0,16.0,2.011,2.0,8.0,P,S,0.0,227.09,343.3,0.335,2.0,P,125.0,6.0,328.5,0.302,OPC,0.43,,Cube,43.2,IC,External stainless steel bars,2275.0,60.0,130.0,3.0,75.0,missing,7.1,400.0,0.284,450.0,3.4732079176384274,Cairns et al. (2008)
R,SS_TPB_MONO,0.0,150.0,200.0,2275.0,1425.0,28.0,28.0,24.0,T_C,3.0,16.0,2.011,2.0,8.0,P,S,0.0,224.7,340.2,0.335,2.0,P,125.0,6.0,328.5,0.302,OPC,0.43,,Cube,43.2,IC,External stainless steel bars,2275.0,60.0,130.0,3.0,75.0,missing,7.6,400.0,0.304,450.0,3.4732079176384274,Cairns et al. (2008)
R,SS_CONT_TPB_MONO,0.0,150.0,200.0,4250.0,2000.0,25.0,25.0,25.0,T_C,2.0,10.0,0.524,2.0,10.0,P,S,0.0,342.7,461.7,0.524,2.0,P,125.0,6.0,328.5,0.302,OPC,0.43,,Cube,43.2,C,Control,0.0,0.0,0.0,0.0,0.0,missing,0.0,0.0,0.0,900.0,3.267284964075888,Cairns et al. (2008)
R,SS_CONT_TPB_MONO,0.0,150.0,200.0,4250.0,2000.0,25.0,25.0,25.0,T_C,2.0,10.0,0.524,2.0,10.0,P,S,0.0,293.16,403.34,0.524,2.0,P,125.0,6.0,328.5,0.302,OPC,0.43,,Cube,43.2,IC,External stainless steel bars,750.0,60.0,130.0,3.0,75.0,missing,7.9,400.0,0.198,900.0,3.2969473602883563,Cairns et al. (2008)
R,SS_CONT_TPB_MONO,0.0,150.0,200.0,4250.0,2000.0,25.0,25.0,25.0,T_C,2.0,10.0,0.524,2.0,10.0,P,S,0.0,298.8,409.99,0.524,2.0,P,125.0,6.0,328.5,0.302,OPC,0.43,,Cube,43.2,IC,External stainless steel bars,750.0,60.0,130.0,3.0,75.0,missing,7.0,400.0,0.175,900.0,3.3456846717318967,Cairns et al. (2008)
R,SS_CONT_TPB_MONO,0.0,150.0,200.0,4250.0,2000.0,25.0,25.0,25.0,T_C,2.0,10.0,0.524,2.0,10.0,P,S,260.0,342.7,461.7,0.524,2.0,P,125.0,6.0,328.5,0.302,OPC,0.43,,Cube,43.2,C,Control,0.0,0.0,0.0,0.0,0.0,missing,0.0,0.0,0.0,900.0,3.367640598133313,Cairns et al. (2008)
R,SS_CONT_TPB_MONO,0.0,150.0,200.0,4250.0,2000.0,25.0,25.0,25.0,T_C,2.0,10.0,0.524,2.0,10.0,P,S,260.0,315.11,429.2,0.524,2.0,P,125.0,6.0,328.5,0.302,OPC,0.43,,Cube,43.2,IC,External stainless steel bars,750.0,60.0,65.0,3.0,75.0,missing,4.4,400.0,0.11,900.0,3.3565486299932736,Cairns et al. (2008)
R,SS_FPB_MONO,0.0,200.0,215.0,1100.0,900.0,48.0,48.0,29.0,T_C,2.0,16.0,0.935,2.0,8.0,D,H-180,0.0,593.0,700.0,0.234,2.0,P,80.0,8.0,250.0,0.628,OPC,0.45,13.0,Cylinder,28.0,C,Control,0.0,0.0,0.0,0.0,0.0,missing,0.0,0.0,0.0,350.0,3.4790839203192268,Azad et al. (2010)
R,SS_FPB_MONO,0.0,200.0,215.0,1100.0,900.0,48.0,48.0,29.0,T_C,2.0,16.0,0.935,2.0,8.0,D,H-180,0.0,593.0,700.0,0.234,2.0,P,80.0,8.0,250.0,0.628,OPC,0.45,13.0,Cylinder,28.0,C,Control,0.0,0.0,0.0,0.0,0.0,missing,0.0,0.0,0.0,350.0,3.4719664525503626,Azad et al. (2010)
R,SS_FPB_MONO,0.0,200.0,215.0,1100.0,900.0,48.0,48.0,29.0,T_C,2.0,16.0,0.935,2.0,8.0,D,H-180,0.0,555.02,660.8,0.234,2.0,P,80.0,8.0,250.0,0.628,OPC,0.45,13.0,Cylinder,28.0,IC,External stainless steel plate,1100.0,1770.0,6.0,5.0,120.0,missing,3.5,155.32,0.14,350.0,3.449987545831587,Azad et al. (2010)
R,SS_FPB_MONO,0.0,200.0,215.0,1100.0,900.0,48.0,48.0,29.0,T_C,2.0,16.0,0.935,2.0,8.0,D,H-180,0.0,527.89,632.8,0.234,2.0,P,80.0,8.0,250.0,0.628,OPC,0.45,13.0,Cylinder,28.0,IC,External stainless steel plate,1100.0,1770.0,10.0,5.0,120.0,missing,6.0,156.41,0.24,350.0,3.339676525013905,Azad et al. (2010)
R,SS_FPB_MONO,0.0,200.0,215.0,1100.0,900.0,48.0,48.0,29.0,T_C,2.0,16.0,0.935,2.0,8.0,D,H-180,0.0,548.18,653.74,0.234,2.0,P,80.0,8.0,250.0,0.628,OPC,0.45,13.0,Cylinder,28.0,IC,External stainless steel plate,1100.0,1770.0,4.0,5.0,120.0,missing,4.13,154.75,0.165,350.0,2.911263116927541,Azad et al. (2010)
R,SS_FPB_MONO,0.0,200.0,215.0,1100.0,900.0,48.0,48.0,29.0,T_C,2.0,16.0,0.935,2.0,8.0,D,H-180,0.0,421.0,522.48,0.234,2.0,P,80.0,8.0,250.0,0.628,OPC,0.45,13.0,Cylinder,28.0,IC,External stainless steel plate,1100.0,1770.0,14.0,5.0,120.0,missing,15.85,156.3,0.634,350.0,3.1130707659712242,Azad et al. (2010)
R,SS_FPB_MONO,0.0,200.0,215.0,1100.0,900.0,48.0,48.0,29.0,T_C,2.0,16.0,0.935,2.0,8.0,D,H-180,0.0,560.99,666.96,0.234,2.0,P,80.0,8.0,250.0,0.628,OPC,0.45,13.0,Cylinder,28.0,IC,External stainless steel plate,1100.0,1770.0,10.0,5.0,120.0,missing,2.95,156.46,0.118,350.0,3.440097530619712,Azad et al. (2010)
R,SS_FPB_MONO,0.0,200.0,215.0,1100.0,900.0,48.0,48.0,29.0,T_C,2.0,16.0,0.935,2.0,8.0,D,H-180,0.0,421.21,522.7,0.234,2.0,P,80.0,8.0,250.0,0.628,OPC,0.45,13.0,Cylinder,28.0,IC,External stainless steel plate,1100.0,1770.0,14.0,5.0,120.0,missing,15.83,156.25,0.633,350.0,2.848970892158587,Azad et al. (2010)
R,SS_FPB_MONO,0.0,200.0,265.0,1100.0,900.0,48.0,48.0,29.0,T_C,2.0,16.0,0.759,2.0,8.0,D,H-180,0.0,593.0,700.0,0.19,2.0,P,80.0,8.0,250.0,0.628,OPC,0.45,13.0,Cylinder,28.0,C,Control,0.0,0.0,0.0,0.0,0.0,missing,0.0,0.0,0.0,350.0,3.6425737012374246,Azad et al. (2010)
R,SS_FPB_MONO,0.0,200.0,265.0,1100.0,900.0,48.0,48.0,29.0,T_C,2.0,16.0,0.759,2.0,8.0,D,H-180,0.0,593.0,700.0,0.19,2.0,P,80.0,8.0,250.0,0.628,OPC,0.45,13.0,Cylinder,28.0,C,Control,0.0,0.0,0.0,0.0,0.0,missing,0.0,0.0,0.0,350.0,3.832979798087693,Azad et al. (2010)
R,SS_FPB_MONO,0.0,200.0,265.0,1100.0,900.0,48.0,48.0,29.0,T_C,2.0,16.0,0.759,2.0,8.0,D,H-180,0.0,464.73,567.62,0.19,2.0,P,80.0,8.0,250.0,0.628,OPC,0.45,13.0,Cylinder,28.0,IC,External stainless steel plate,1100.0,1780.0,10.0,5.0,120.0,missing,11.82,189.08,0.473,350.0,3.597860055726768,Azad et al. (2010)
R,SS_FPB_MONO,0.0,200.0,265.0,1100.0,900.0,48.0,48.0,29.0,T_C,2.0,16.0,0.759,2.0,8.0,D,H-180,0.0,486.0,589.57,0.19,2.0,P,80.0,8.0,250.0,0.628,OPC,0.45,13.0,Cylinder,28.0,IC,External stainless steel plate,1100.0,1780.0,8.0,5.0,120.0,missing,9.86,190.12,0.394,350.0,3.711618941083426,Azad et al. (2010)
R,SS_FPB_MONO,0.0,200.0,265.0,1100.0,900.0,48.0,48.0,29.0,T_C,2.0,16.0,0.759,2.0,8.0,D,H-180,0.0,389.64,490.11,0.19,2.0,P,80.0,8.0,250.0,0.628,OPC,0.45,13.0,Cylinder,28.0,IC,External stainless steel plate,1100.0,1780.0,15.0,5.0,120.0,missing,18.74,188.7,0.75,350.0,3.190064743014081,Azad et al. (2010)
R,SS_FPB_MONO,0.0,200.0,265.0,1100.0,900.0,48.0,48.0,29.0,T_C,2.0,16.0,0.759,2.0,8.0,D,H-180,0.0,402.77,503.66,0.19,2.0,P,80.0,8.0,250.0,0.628,OPC,0.45,13.0,Cylinder,28.0,IC,External stainless steel plate,1100.0,1780.0,15.0,5.0,120.0,missing,17.53,190.54,0.701,350.0,3.206398303357088,Azad et al. (2010)
R,SS_FPB_MONO,0.0,200.0,265.0,1100.0,900.0,48.0,48.0,29.0,T_C,2.0,16.0,0.759,2.0,8.0,D,H-180,0.0,315.95,414.06,0.19,2.0,P,80.0,8.0,250.0,0.628,OPC,0.45,13.0,Cylinder,28.0,IC,External stainless steel plate,1100.0,1780.0,20.0,5.0,120.0,missing,25.53,189.69,1.021,350.0,3.2902658209548736,Azad et al. (2010)
R,SS_FPB_MONO,0.0,200.0,265.0,1100.0,900.0,48.0,48.0,29.0,T_C,2.0,16.0,0.759,2.0,8.0,D,H-180,0.0,312.91,410.93,0.19,2.0,P,80.0,8.0,250.0,0.628,OPC,0.45,13.0,Cylinder,28.0,IC,External stainless steel plate,1100.0,1780.0,20.0,5.0,120.0,missing,25.81,189.85,1.032,350.0,3.0430928449138284,Azad et al. (2010)
R,SS_FPB_MONO,0.0,200.0,315.0,1100.0,900.0,48.0,48.0,29.0,T_C,2.0,16.0,0.638,2.0,8.0,D,H-180,0.0,593.0,700.0,0.16,2.0,P,80.0,8.0,250.0,0.628,OPC,0.45,13.0,Cylinder,28.0,C,Control,0.0,0.0,0.0,0.0,0.0,missing,0.0,0.0,0.0,350.0,4.06457240388843,Azad et al. (2010)
R,SS_FPB_MONO,0.0,200.0,315.0,1100.0,900.0,48.0,48.0,29.0,T_C,2.0,16.0,0.638,2.0,8.0,D,H-180,0.0,593.0,700.0,0.16,2.0,P,80.0,8.0,250.0,0.628,OPC,0.45,13.0,Cylinder,28.0,C,Control,0.0,0.0,0.0,0.0,0.0,missing,0.0,0.0,0.0,350.0,4.06457240388843,Azad et al. (2010)
R,SS_FPB_MONO,0.0,200.0,315.0,1100.0,900.0,48.0,48.0,29.0,T_C,2.0,16.0,0.638,2.0,8.0,D,H-180,0.0,448.24,550.59,0.16,2.0,P,80.0,8.0,250.0,0.628,OPC,0.45,13.0,Cylinder,28.0,IC,External stainless steel plate,1100.0,1860.0,10.0,5.0,120.0,missing,13.34,189.85,0.534,350.0,3.624874124138024,Azad et al. (2010)
R,SS_FPB_MONO,0.0,200.0,315.0,1100.0,900.0,48.0,48.0,29.0,T_C,2.0,16.0,0.638,2.0,8.0,D,H-180,0.0,399.29,500.08,0.16,2.0,P,80.0,8.0,250.0,0.628,OPC,0.45,13.0,Cylinder,28.0,IC,External stainless steel plate,1100.0,1860.0,15.0,5.0,120.0,missing,17.85,189.7,0.714,350.0,3.58407433974781,Azad et al. (2010)
R,SS_FPB_MONO,0.0,200.0,315.0,1100.0,900.0,48.0,48.0,29.0,T_C,2.0,16.0,0.638,2.0,8.0,D,H-180,0.0,527.67,632.58,0.16,2.0,P,80.0,8.0,250.0,0.628,OPC,0.45,13.0,Cylinder,28.0,IC,External stainless steel plate,1100.0,1860.0,5.0,5.0,120.0,missing,6.02,183.93,0.241,350.0,3.9577608971019997,Azad et al. (2010)
R,SS_FPB_MONO,0.0,200.0,315.0,1100.0,900.0,48.0,48.0,29.0,T_C,2.0,16.0,0.638,2.0,8.0,D,H-180,0.0,529.62,634.59,0.16,2.0,P,80.0,8.0,250.0,0.628,OPC,0.45,13.0,Cylinder,28.0,IC,External stainless steel plate,1100.0,1860.0,4.0,5.0,120.0,missing,5.84,185.41,0.234,350.0,4.013676659154646,Azad et al. (2010)
R,SS_FPB_MONO,0.0,200.0,315.0,1100.0,900.0,48.0,48.0,29.0,T_C,2.0,16.0,0.638,2.0,8.0,D,H-180,0.0,307.7,405.55,0.16,2.0,P,80.0,8.0,250.0,0.628,OPC,0.45,13.0,Cylinder,28.0,IC,External stainless steel plate,1100.0,1860.0,20.0,5.0,120.0,missing,26.29,188.45,1.052,350.0,3.5776685247779345,Azad et al. (2010)
R,SS_FPB_MONO,0.0,200.0,315.0,1100.0,900.0,48.0,48.0,29.0,T_C,2.0,16.0,0.638,2.0,8.0,D,H-180,0.0,542.76,648.14,0.16,2.0,P,80.0,8.0,250.0,0.628,OPC,0.45,13.0,Cylinder,28.0,IC,External stainless steel plate,1100.0,1860.0,3.0,5.0,120.0,missing,4.63,184.36,0.185,350.0,4.051958845725663,Azad et al. (2010)
R,SS_FPB_MONO,0.0,200.0,215.0,1100.0,900.0,49.0,49.0,29.0,T_C,2.0,18.0,1.184,2.0,8.0,D,H-180,0.0,575.0,690.0,0.234,2.0,P,80.0,8.0,250.0,0.628,OPC,0.45,13.0,Cylinder,28.0,C,Control,0.0,0.0,0.0,0.0,0.0,missing,0.0,0.0,0.0,350.0,3.6328380632303117,Azad et al. (2010)
R,SS_FPB_MONO,0.0,200.0,215.0,1100.0,900.0,49.0,49.0,29.0,T_C,2.0,18.0,1.184,2.0,8.0,D,H-180,0.0,575.0,690.0,0.234,2.0,P,80.0,8.0,250.0,0.628,OPC,0.45,13.0,Cylinder,28.0,C,Control,0.0,0.0,0.0,0.0,0.0,missing,0.0,0.0,0.0,350.0,3.7848712197676626,Azad et al. (2010)
R,SS_FPB_MONO,0.0,200.0,215.0,1100.0,900.0,49.0,49.0,29.0,T_C,2.0,18.0,1.184,2.0,8.0,D,H-180,0.0,519.44,631.71,0.234,2.0,P,80.0,8.0,250.0,0.628,OPC,0.45,13.0,Cylinder,28.0,IC,External stainless steel plate,1100.0,1740.0,6.0,5.0,120.0,missing,5.28,158.02,0.238,350.0,3.5201649007261984,Azad et al. (2010)
R,SS_FPB_MONO,0.0,200.0,215.0,1100.0,900.0,49.0,49.0,29.0,T_C,2.0,18.0,1.184,2.0,8.0,D,H-180,0.0,476.09,586.22,0.234,2.0,P,80.0,8.0,250.0,0.628,OPC,0.45,13.0,Cylinder,28.0,IC,External stainless steel plate,1100.0,1740.0,10.0,5.0,120.0,missing,9.4,158.15,0.423,350.0,3.1059310658520665,Azad et al. (2010)
R,SS_FPB_MONO,0.0,200.0,215.0,1100.0,900.0,49.0,49.0,29.0,T_C,2.0,18.0,1.184,2.0,8.0,D,H-180,0.0,456.41,565.58,0.234,2.0,P,80.0,8.0,250.0,0.628,OPC,0.45,13.0,Cylinder,28.0,IC,External stainless steel plate,1100.0,1740.0,12.0,5.0,120.0,missing,11.27,158.5,0.507,350.0,3.1144038032714896,Azad et al. (2010)
R,SS_FPB_MONO,0.0,200.0,215.0,1100.0,900.0,49.0,49.0,29.0,T_C,2.0,18.0,1.184,2.0,8.0,D,H-180,0.0,445.99,554.65,0.234,2.0,P,80.0,8.0,250.0,0.628,OPC,0.45,13.0,Cylinder,28.0,IC,External stainless steel plate,1100.0,1740.0,13.0,5.0,120.0,missing,12.26,188.65,0.552,350.0,3.1315734964654043,Azad et al. (2010)
R,SS_FPB_MONO,0.0,200.0,215.0,1100.0,900.0,49.0,49.0,29.0,T_C,2.0,18.0,1.184,2.0,8.0,D,H-180,0.0,363.6,468.21,0.234,2.0,P,80.0,8.0,250.0,0.628,OPC,0.45,13.0,Cylinder,28.0,IC,External stainless steel plate,1100.0,1740.0,20.0,5.0,120.0,missing,20.09,189.62,0.904,350.0,2.9381031607173544,Azad et al. (2010)
R,SS_FPB_MONO,0.0,200.0,215.0,1100.0,900.0,49.0,49.0,29.0,T_C,2.0,18.0,1.184,2.0,8.0,D,H-180,0.0,353.4,457.5,0.234,2.0,P,80.0,8.0,250.0,0.628,OPC,0.45,13.0,Cylinder,28.0,IC,External stainless steel plate,1100.0,1740.0,20.0,5.0,120.0,missing,21.06,190.25,0.948,350.0,2.7800607370784824,Azad et al. (2010)
R,SS_FPB_MONO,0.0,200.0,265.0,1100.0,900.0,49.0,49.0,29.0,T_C,2.0,18.0,0.96,2.0,8.0,D,H-180,0.0,575.0,690.0,0.19,2.0,P,80.0,8.0,250.0,0.628,OPC,0.45,13.0,Cylinder,28.0,C,Control,0.0,0.0,0.0,0.0,0.0,missing,0.0,0.0,0.0,350.0,4.06009812349351,Azad et al. (2010)
R,SS_FPB_MONO,0.0,200.0,265.0,1100.0,900.0,49.0,49.0,29.0,T_C,2.0,18.0,0.96,2.0,8.0,D,H-180,0.0,575.0,690.0,0.19,2.0,P,80.0,8.0,250.0,0.628,OPC,0.45,13.0,Cylinder,28.0,C,Control,0.0,0.0,0.0,0.0,0.0,missing,0.0,0.0,0.0,350.0,3.786913194385302,Azad et al. (2010)
R,SS_FPB_MONO,0.0,200.0,265.0,1100.0,900.0,49.0,49.0,29.0,T_C,2.0,18.0,0.96,2.0,8.0,D,H-180,0.0,479.25,589.54,0.19,2.0,P,80.0,8.0,250.0,0.628,OPC,0.45,13.0,Cylinder,28.0,IC,External stainless steel plate,1100.0,1750.0,10.0,5.0,120.0,missing,9.1,189.54,0.41,350.0,3.4423393249933305,Azad et al. (2010)
R,SS_FPB_MONO,0.0,200.0,265.0,1100.0,900.0,49.0,49.0,29.0,T_C,2.0,18.0,0.96,2.0,8.0,D,H-180,0.0,474.72,584.79,0.19,2.0,P,80.0,8.0,250.0,0.628,OPC,0.45,13.0,Cylinder,28.0,IC,External stainless steel plate,1100.0,1750.0,10.0,5.0,120.0,missing,9.53,188.97,0.429,350.0,3.6410013738694724,Azad et al. (2010)
R,SS_FPB_MONO,0.0,200.0,265.0,1100.0,900.0,49.0,49.0,29.0,T_C,2.0,18.0,0.96,2.0,8.0,D,H-180,0.0,474.72,584.79,0.19,2.0,P,80.0,8.0,250.0,0.628,OPC,0.45,13.0,Cylinder,28.0,IC,External stainless steel plate,1100.0,1750.0,15.0,5.0,120.0,missing,9.53,184.29,0.429,350.0,3.3975239762958465,Azad et al. (2010)
R,SS_FPB_MONO,0.0,200.0,265.0,1100.0,900.0,49.0,49.0,29.0,T_C,2.0,18.0,0.96,2.0,8.0,D,H-180,0.0,514.39,626.41,0.19,2.0,P,80.0,8.0,250.0,0.628,OPC,0.45,13.0,Cylinder,28.0,IC,External stainless steel plate,1100.0,1750.0,10.0,5.0,120.0,missing,5.76,184.77,0.259,350.0,3.7140597526442347,Azad et al. (2010)
R,SS_FPB_MONO,0.0,200.0,265.0,1100.0,900.0,49.0,49.0,29.0,T_C,2.0,18.0,0.96,2.0,8.0,D,H-180,0.0,425.79,533.45,0.19,2.0,P,80.0,8.0,250.0,0.628,OPC,0.45,13.0,Cylinder,28.0,IC,External stainless steel plate,1100.0,1750.0,20.0,5.0,120.0,missing,14.18,183.93,0.638,350.0,3.9495114498391377,Azad et al. (2010)
R,SS_FPB_MONO,0.0,200.0,265.0,1100.0,900.0,49.0,49.0,29.0,T_C,2.0,18.0,0.96,2.0,8.0,D,H-180,0.0,387.7,493.49,0.19,2.0,P,80.0,8.0,250.0,0.628,OPC,0.45,13.0,Cylinder,28.0,IC,External stainless steel plate,1100.0,1750.0,20.0,5.0,120.0,missing,17.8,185.2,0.801,350.0,3.2311995745570328,Azad et al. (2010)
R,SS_FPB_MONO,0.0,200.0,315.0,1100.0,900.0,49.0,49.0,29.0,T_C,2.0,18.0,0.808,2.0,8.0,D,H-180,0.0,575.0,690.0,0.16,2.0,P,80.0,8.0,250.0,0.628,OPC,0.45,13.0,Cylinder,28.0,C,Control,0.0,0.0,0.0,0.0,0.0,missing,0.0,0.0,0.0,350.0,4.155909917880256,Azad et al. (2010)
R,SS_FPB_MONO,0.0,200.0,315.0,1100.0,900.0,49.0,49.0,29.0,T_C,2.0,18.0,0.808,2.0,8.0,D,H-180,0.0,575.0,690.0,0.16,2.0,P,80.0,8.0,250.0,0.628,OPC,0.45,13.0,Cylinder,28.0,C,Control,0.0,0.0,0.0,0.0,0.0,missing,0.0,0.0,0.0,350.0,4.268577942166303,Azad et al. (2010)
R,SS_FPB_MONO,0.0,200.0,315.0,1100.0,900.0,49.0,49.0,29.0,T_C,2.0,18.0,0.808,2.0,8.0,D,H-180,0.0,515.34,627.4,0.16,2.0,P,80.0,8.0,250.0,0.628,OPC,0.45,13.0,Cylinder,28.0,IC,External stainless steel plate,1100.0,1820.0,6.0,5.0,120.0,missing,5.67,183.55,0.255,350.0,4.079569276639947,Azad et al. (2010)
R,SS_FPB_MONO,0.0,200.0,315.0,1100.0,900.0,49.0,49.0,29.0,T_C,2.0,18.0,0.808,2.0,8.0,D,H-180,0.0,560.37,674.65,0.16,2.0,P,80.0,8.0,250.0,0.628,OPC,0.45,13.0,Cylinder,28.0,IC,External stainless steel plate,1100.0,1820.0,2.0,5.0,120.0,missing,1.39,183.55,0.063,350.0,4.1893516658004355,Azad et al. (2010)
R,SS_FPB_MONO,0.0,200.0,315.0,1100.0,900.0,49.0,49.0,29.0,T_C,2.0,18.0,0.808,2.0,8.0,D,H-180,0.0,525.65,638.22,0.16,2.0,P,80.0,8.0,250.0,0.628,OPC,0.45,13.0,Cylinder,28.0,IC,External stainless steel plate,1100.0,1820.0,5.0,5.0,120.0,missing,4.69,183.9,0.211,350.0,4.053696163744291,Azad et al. (2010)
R,SS_FPB_MONO,0.0,200.0,315.0,1100.0,900.0,49.0,49.0,29.0,T_C,2.0,18.0,0.808,2.0,8.0,D,H-180,0.0,468.93,578.72,0.16,2.0,P,80.0,8.0,250.0,0.628,OPC,0.45,13.0,Cylinder,28.0,IC,External stainless steel plate,1100.0,1820.0,15.0,5.0,120.0,missing,10.08,187.4,0.454,350.0,3.6136169696133895,Azad et al. (2010)
R,SS_FPB_MONO,0.0,200.0,315.0,1100.0,900.0,49.0,49.0,29.0,T_C,2.0,18.0,0.808,2.0,8.0,D,H-180,0.0,539.54,652.8,0.16,2.0,P,80.0,8.0,250.0,0.628,OPC,0.45,13.0,Cylinder,28.0,IC,External stainless steel plate,1100.0,1820.0,4.0,5.0,120.0,missing,3.37,183.8,0.152,350.0,3.885679030088544,Azad et al. (2010)
R,SS_FPB_MONO,0.0,200.0,315.0,1100.0,900.0,49.0,49.0,29.0,T_C,2.0,18.0,0.808,2.0,8.0,D,H-180,0.0,364.34,468.98,0.16,2.0,P,80.0,8.0,250.0,0.628,OPC,0.45,13.0,Cylinder,28.0,IC,External stainless steel plate,1100.0,1820.0,20.0,5.0,120.0,missing,20.02,189.35,0.901,350.0,3.566429294357372,Azad et al. (2010)
R,SS_TPB_MONO,0.0,150.0,200.0,2200.0,2000.0,31.0,31.0,30.0,T_C,2.0,12.0,0.754,2.0,10.0,D,S,0.0,350.0,520.0,0.524,2.0,P,150.0,6.0,,0.251,OPC,0.55,15.0,Cylinder,28.6,C,Control,0.0,0.0,0.0,0.0,0.0,missing,0.0,0.0,0.0,1000.0,2.93651291389402,Gu et al. (2010)
R,SS_TPB_MONO,0.0,150.0,200.0,2200.0,2000.0,31.0,31.0,30.0,T_C,2.0,12.0,0.754,2.0,10.0,D,S,0.0,308.37,465.92,0.524,2.0,P,150.0,6.0,,0.251,OPC,0.55,15.0,Cylinder,28.6,IC,External copper plate,2200.0,1000.0,9.4,5.0,80.0,missing,6.5,400.0,0.195,1000.0,2.954910279033736,Gu et al. (2010)
R,SS_TPB_MONO,0.0,150.0,200.0,2200.0,2000.0,31.0,31.0,30.0,T_C,2.0,12.0,0.754,2.0,10.0,D,S,0.0,259.69,402.69,0.524,2.0,P,150.0,6.0,,0.251,OPC,0.55,15.0,Cylinder,28.6,IC,External copper plate,2200.0,1000.0,18.8,5.0,80.0,missing,14.1,400.0,0.423,1000.0,2.9258461460898246,Gu et al. (2010)
R,SS_TPB_MONO,0.0,150.0,200.0,2200.0,2000.0,31.0,31.0,30.0,T_C,2.0,12.0,0.754,2.0,10.0,D,S,0.0,189.18,286.65,0.524,2.0,P,150.0,6.0,,0.251,OPC,0.55,15.0,Cylinder,28.6,IC,External copper plate,2200.0,1000.0,28.2,5.0,80.0,missing,32.5,400.0,0.975,1000.0,2.72785282839839,Gu et al. (2010)
R,SS_TPB_MONO,0.0,150.0,200.0,2200.0,2000.0,33.0,33.0,30.0,T_C,2.0,16.0,1.34,2.0,10.0,D,S,0.0,350.0,520.0,0.524,2.0,P,150.0,6.0,,0.251,OPC,0.55,15.0,Cylinder,30.0,C,Control,0.0,0.0,0.0,0.0,0.0,missing,0.0,0.0,0.0,1000.0,3.5787855313168624,Gu et al. (2010)
R,SS_TPB_MONO,0.0,150.0,200.0,2200.0,2000.0,33.0,33.0,30.0,T_C,2.0,16.0,1.34,2.0,10.0,D,S,0.0,296.2,450.11,0.524,2.0,P,150.0,6.0,,0.251,OPC,0.55,15.0,Cylinder,30.0,IC,External copper plate,2200.0,1000.0,12.5,5.0,80.0,missing,8.4,400.0,0.336,1000.0,3.349904087274605,Gu et al. (2010)
R,SS_TPB_MONO,0.0,150.0,200.0,2200.0,2000.0,33.0,33.0,30.0,T_C,2.0,16.0,1.34,2.0,10.0,D,S,0.0,284.03,434.3,0.524,2.0,P,150.0,6.0,,0.251,OPC,0.55,15.0,Cylinder,30.0,IC,External copper plate,2200.0,1000.0,25.1,5.0,80.0,missing,10.3,400.0,0.412,1000.0,3.3690184832979204,Gu et al. (2010)
R,SS_TPB_MONO,0.0,150.0,200.0,2200.0,2000.0,33.0,33.0,30.0,T_C,2.0,16.0,1.34,2.0,10.0,D,S,0.0,215.5,345.28,0.524,2.0,P,150.0,6.0,,0.251,OPC,0.55,15.0,Cylinder,30.0,IC,External copper plate,2200.0,1000.0,37.6,5.0,80.0,missing,21.0,400.0,0.84,1000.0,3.214867803470662,Gu et al. (2010)
R,SS_TPB_MONO,0.0,150.0,200.0,2200.0,2000.0,32.0,32.0,30.0,T_C,2.0,14.0,1.026,2.0,10.0,D,S,0.0,380.0,580.0,0.524,2.0,P,150.0,6.0,,0.251,OPC,0.55,15.0,Cylinder,24.1,C,Control,0.0,0.0,0.0,0.0,0.0,missing,0.0,0.0,0.0,1000.0,3.5681232529781366,Gu et al. (2010)
R,SS_TPB_MONO,0.0,150.0,200.0,2200.0,2000.0,32.0,32.0,30.0,T_C,2.0,14.0,1.026,2.0,10.0,D,S,0.0,336.89,522.46,0.524,2.0,P,150.0,6.0,,0.251,OPC,0.55,15.0,Cylinder,24.1,IC,External copper plate,2200.0,200.0,54.5,5.0,80.0,missing,6.2,400.0,0.217,1000.0,3.475067230228611,Gu et al. (2010)
R,SS_TPB_MONO,0.0,150.0,200.0,2200.0,2000.0,32.0,32.0,30.0,T_C,2.0,14.0,1.026,2.0,10.0,D,S,0.0,277.08,442.66,0.524,2.0,P,150.0,6.0,,0.251,OPC,0.55,15.0,Cylinder,24.1,IC,External copper plate,2200.0,200.0,108.9,5.0,80.0,missing,14.8,400.0,0.518,1000.0,2.307572634505085,Gu et al. (2010)
R,SS_TPB_MONO,0.0,150.0,200.0,2200.0,2000.0,32.0,32.0,30.0,T_C,2.0,14.0,1.026,2.0,10.0,D,S,0.0,197.81,336.86,0.524,2.0,P,150.0,6.0,,0.251,OPC,0.55,15.0,Cylinder,24.1,IC,External copper plate,2200.0,200.0,163.3,5.0,80.0,missing,26.2,400.0,0.917,1000.0,3.139832617527748,Gu et al. (2010)
R,SS_TPB_MONO_SUST,30.0,164.0,175.0,2680.0,2000.0,31.0,31.0,30.0,T_C,2.0,12.0,0.788,2.0,10.0,D,S,0.0,332.91,463.34,0.547,2.0,P,150.0,6.0,,0.23,OPC,0.56,,Cylinder,25.6,N,missing,2680.0,,,3.5,175.0,1:1,3.4,400.0,0.102,1000.0,3.065724645374026,Gu et al. (2010)
R,SS_TPB_MONO_SUST,30.0,148.0,191.0,2685.0,2000.0,31.0,31.0,30.0,T_C,2.0,12.0,0.8,2.0,10.0,D,S,0.0,295.23,417.87,0.556,2.0,P,150.0,6.0,,0.255,OPC,0.63,,Cylinder,19.3,N,missing,2685.0,,,3.5,191.0,1:1,9.2,400.0,0.276,1000.0,3.0469005601283903,Gu et al. (2010)
R,SS_TPB_MONO_SUST,30.0,147.0,187.0,2638.0,2000.0,31.0,31.0,30.0,T_C,2.0,12.0,0.823,2.0,10.0,D,S,0.0,306.28,431.2,0.571,2.0,P,150.0,6.0,,0.256,OPC,0.61,,Cylinder,20.7,N,missing,2638.0,,,3.5,187.0,1:1,7.5,400.0,0.225,1000.0,3.1245651453969594,Gu et al. (2010)
R,SS_FPB_MONO,0.0,240.0,200.0,2100.0,1800.0,60.0,40.0,0.0,ST,3.0,16.0,1.257,0.0,0.0,D,S,0.0,369.0,523.0,0.0,0.0,missing,0.0,0.0,0.0,0.0,OPC,0.6,20.0,Cylinder,30.8,C,Control,0.0,0.0,0.0,0.0,0.0,missing,0.0,0.0,0.0,725.0,3.5380565643793527,Dong et al. (2011)
R,SS_FPB_MONO,0.0,240.0,200.0,2100.0,1800.0,60.0,40.0,0.0,ST,3.0,16.0,1.257,0.0,0.0,D,S,0.0,190.73,302.08,0.0,0.0,missing,0.0,0.0,0.0,0.0,OPC,0.6,20.0,Cylinder,36.2,IC,External copper plate,2100.0,1800.0,6.9,5.0,200.0,missing,26.4,420.0,1.056,725.0,2.8118094353930627,Dong et al. (2011)
R,SS_FPB_MONO,0.0,240.0,200.0,2100.0,1800.0,60.0,40.0,0.0,ST,3.0,16.0,1.257,0.0,0.0,D,S,0.0,369.0,523.0,0.0,2.0,D,80.0,6.0,438.0,0.295,OPC,0.6,20.0,Cylinder,27.0,C,Control,0.0,0.0,0.0,0.0,0.0,missing,0.0,0.0,0.0,725.0,3.4995332823830174,Dong et al. (2011)
R,SS_FPB_MONO,0.0,240.0,200.0,2100.0,1800.0,60.0,40.0,0.0,ST,3.0,16.0,1.257,0.0,0.0,D,S,0.0,344.02,492.04,0.0,2.0,D,80.0,6.0,370.2,0.295,OPC,0.6,20.0,Cylinder,29.6,IC,External copper plate,2100.0,500.0,4.3,5.0,200.0,missing,3.7,50.0,0.148,725.0,3.328985047548231,Dong et al. (2011)
R,SS_FPB_MONO,0.0,240.0,200.0,2100.0,1800.0,60.0,40.0,0.0,ST,3.0,16.0,1.257,0.0,0.0,D,S,0.0,269.06,399.15,0.0,2.0,D,80.0,6.0,191.2,0.295,OPC,0.6,20.0,Cylinder,26.5,IC,External copper plate,2100.0,500.0,8.5,5.0,200.0,missing,14.8,50.0,0.592,725.0,3.0440461338325417,Dong et al. (2011)
R,SS_FPB_MONO,0.0,240.0,200.0,2100.0,1800.0,60.0,40.0,0.0,ST,3.0,16.0,1.257,0.0,0.0,D,S,0.0,245.43,369.87,0.0,2.0,D,80.0,6.0,147.5,0.295,OPC,0.6,20.0,Cylinder,27.2,IC,External copper plate,2100.0,500.0,17.1,5.0,200.0,missing,18.3,50.0,0.732,725.0,3.022860940942244,Dong et al. (2011)
R,SS_FPB_MONO,0.0,240.0,200.0,2100.0,1800.0,60.0,40.0,0.0,ST,3.0,16.0,1.257,0.0,0.0,D,S,0.0,296.07,432.63,0.0,2.0,D,160.0,6.0,268.1,0.147,PCT3,0.6,20.0,Cylinder,33.5,IC,External copper plate,2100.0,900.0,5.3,5.0,200.0,missing,10.8,50.0,0.432,725.0,3.339321977944068,Dong et al. (2011)
R,SS_FPB_MONO,0.0,240.0,200.0,2100.0,1800.0,60.0,40.0,0.0,ST,3.0,16.0,1.257,0.0,0.0,D,S,0.0,369.0,523.0,0.0,2.0,D,240.0,6.0,438.0,0.098,OPC,0.6,20.0,Cylinder,32.4,C,Control,0.0,0.0,0.0,0.0,0.0,missing,0.0,0.0,0.0,725.0,3.5049566159530077,Dong et al. (2011)
R,SS_FPB_MONO,0.0,240.0,200.0,2100.0,1800.0,60.0,40.0,0.0,ST,3.0,16.0,1.257,0.0,0.0,D,S,0.0,297.42,434.3,0.0,2.0,D,240.0,6.0,261.0,0.098,PCT3,0.6,20.0,Cylinder,34.9,IC,External copper plate,2100.0,1000.0,4.3,5.0,200.0,missing,10.6,50.0,0.424,725.0,3.3120018028576843,Dong et al. (2011)
R,SS_FPB_MONO,0.0,240.0,200.0,2100.0,1800.0,60.0,40.0,0.0,ST,3.0,16.0,1.257,0.0,0.0,D,S,0.0,369.0,523.0,0.0,0.0,missing,0.0,0.0,0.0,0.0,OPC,0.6,20.0,Cylinder,30.3,C,Control,0.0,0.0,0.0,0.0,0.0,missing,0.0,0.0,0.0,725.0,3.5004392163118045,Dong et al. (2011)
R,SS_FPB_MONO,0.0,240.0,200.0,2100.0,1800.0,60.0,40.0,0.0,ST,3.0,16.0,1.257,0.0,0.0,D,S,0.0,225.17,344.76,0.0,0.0,missing,0.0,0.0,0.0,0.0,OPC,0.6,20.0,Cylinder,34.2,IC,External copper plate,2100.0,1500.0,5.7,5.0,200.0,missing,21.3,50.0,0.852,725.0,3.2136622578153133,Dong et al. (2011)
R,SS_TPB_MONO_SUST,80.0,150.0,280.0,3000.0,2860.0,56.0,56.0,52.0,T_C,2.0,16.0,0.957,2.0,8.0,D,S,0.0,548.59,620.9,0.239,2.0,D,220.0,8.0,550.0,0.305,OPC-HP,0.5,15.0,Cylinder,65.3,C,Control,0.0,0.0,0.0,0.0,0.0,missing,0.0,0.0,0.0,1430.0,3.9627161197436642,Khan et al. (2011)
R,SS_TPB_MONO_SUST,80.0,150.0,280.0,3000.0,2860.0,56.0,56.0,52.0,T_C,2.0,16.0,0.957,2.0,8.0,D,S,0.0,736.83,768.55,0.239,2.0,D,220.0,8.0,550.0,0.305,OPC-HP,0.5,15.0,Cylinder,63.3,EI,missing,3000.0,1.8,9496.0,3.5,200.0,7:7,38.53,300.0,1.541,1430.0,3.772071045000701,Khan et al. (2011)
R,SS_FPB_MONO,0.0,100.0,200.0,2100.0,1800.0,26.5,26.5,23.0,T_C,2.0,13.0,1.327,2.0,6.0,D,H-180,0.0,345.0,490.0,0.283,2.0,P,100.0,6.0,295.0,0.565,OPC,0.67,,Cylinder,21.7,C,Control,0.0,0.0,0.0,0.0,0.0,missing,0.0,0.0,0.0,700.0,2.911263116927541,Oyado et al. (2011)
R,SS_FPB_MONO,0.0,100.0,200.0,2100.0,1800.0,26.5,26.5,23.0,T_C,2.0,13.0,1.327,2.0,6.0,D,H-180,0.0,338.03,479.42,0.283,2.0,P,100.0,6.0,295.0,0.565,OPC,0.67,,Cylinder,23.2,EI,missing,2100.0,3.4,610.0,3.0,200.0,missing,2.0,250.0,0.065,700.0,2.8027541365715076,Oyado et al. (2011)
R,SS_FPB_MONO,0.0,100.0,200.0,2100.0,1800.0,26.5,26.5,23.0,T_C,2.0,13.0,1.327,2.0,6.0,D,H-180,0.0,331.06,468.83,0.283,2.0,P,100.0,6.0,295.0,0.565,OPC,0.67,,Cylinder,23.2,EI,missing,2100.0,6.8,610.0,3.0,200.0,missing,4.0,250.0,0.13,700.0,2.7700855920216627,Oyado et al. (2011)
R,SS_FPB_MONO,0.0,100.0,200.0,2100.0,1800.0,26.5,26.5,23.0,T_C,2.0,13.0,1.327,2.0,6.0,D,H-180,0.0,341.52,484.71,0.283,2.0,P,100.0,6.0,295.0,0.565,OPC,0.67,,Cylinder,23.2,EI,missing,2100.0,1.7,610.0,3.0,200.0,missing,1.0,250.0,0.033,700.0,2.8237570088141806,Oyado et al. (2011)
R,SS_FPB_MONO,0.0,100.0,200.0,2100.0,1800.0,26.5,26.5,23.0,T_C,2.0,13.0,1.327,2.0,6.0,D,H-180,0.0,338.03,479.42,0.283,2.0,P,100.0,6.0,295.0,0.565,OPC,0.67,,Cylinder,29.7,EI,missing,2100.0,3.4,610.0,3.0,200.0,missing,2.0,250.0,0.065,700.0,2.8524391037275145,Oyado et al. (2011)
R,SS_FPB_MONO,0.0,100.0,200.0,2100.0,1800.0,26.5,26.5,23.0,T_C,2.0,13.0,1.327,2.0,6.0,D,H-180,0.0,296.22,415.91,0.283,2.0,P,100.0,6.0,295.0,0.565,OPC,0.67,,Cylinder,27.6,EI,missing,2100.0,3.4,4384.0,3.0,200.0,missing,14.0,250.0,0.455,700.0,2.548663615590751,Oyado et al. (2011)
R,SS_FPB_MONO,0.0,100.0,200.0,2100.0,1800.0,26.5,26.5,23.0,T_C,2.0,13.0,1.327,2.0,6.0,D,H-180,0.0,299.7,421.2,0.283,2.0,P,100.0,6.0,295.0,0.565,OPC,0.67,,Cylinder,40.2,EI,missing,2100.0,3.2,4384.0,3.0,200.0,missing,13.0,250.0,0.423,700.0,2.65745841498615,Oyado et al. (2011)
R,SS_FPB_MONO,0.0,100.0,200.0,2100.0,1800.0,26.5,26.5,23.0,T_C,2.0,13.0,1.327,2.0,6.0,D,H-180,0.0,306.67,431.79,0.283,2.0,P,100.0,6.0,295.0,0.565,OPC,0.67,,Cylinder,36.8,EI,missing,2100.0,2.7,4384.0,3.0,200.0,missing,11.0,250.0,0.358,700.0,2.6837575085331657,Oyado et al. (2011)
R,SS_FPB_MONO,0.0,100.0,200.0,2100.0,1800.0,26.5,26.5,23.0,T_C,2.0,13.0,1.327,2.0,6.0,D,H-180,0.0,345.0,490.0,0.283,2.0,P,100.0,6.0,295.0,0.565,OPC,0.65,,Cylinder,29.8,C,Control,0.0,0.0,0.0,0.0,0.0,missing,0.0,0.0,0.0,700.0,2.8741294517947424,Oyado et al. (2011)
R,SS_FPB_MONO,0.0,100.0,200.0,2100.0,1800.0,26.5,26.5,23.0,T_C,2.0,13.0,1.327,2.0,6.0,D,H-180,0.0,212.42,325.36,0.283,2.0,P,100.0,6.0,295.0,0.565,OPC,0.65,,Cylinder,30.8,IC,External copper plate,2100.0,729.2,20.0,3.0,180.0,missing,21.0,250.0,0.683,700.0,2.714694743820879,Oyado et al. (2011)
R,SS_FPB_MONO,0.0,100.0,200.0,2100.0,1800.0,26.5,26.5,23.0,T_C,2.0,13.0,1.327,2.0,6.0,D,H-180,0.0,281.87,411.6,0.283,2.0,P,100.0,6.0,295.0,0.565,OPC,0.65,,Cylinder,42.3,IC,External copper plate,2100.0,580.8,33.0,3.0,180.0,missing,10.0,250.0,0.325,700.0,2.7093826463359885,Oyado et al. (2011)
R,SS_FPB_MONO,0.0,100.0,200.0,2100.0,1800.0,26.5,26.5,23.0,T_C,2.0,13.0,1.327,2.0,6.0,D,H-180,0.0,193.48,301.84,0.283,2.0,P,100.0,6.0,295.0,0.565,OPC,0.65,,Cylinder,34.3,IC,External copper plate,2100.0,1026.2,54.0,3.0,180.0,missing,24.0,250.0,0.78,700.0,2.5289235352047745,Oyado et al. (2011)
R,SS_FPB_MONO,0.0,100.0,200.0,2100.0,1800.0,26.5,26.5,23.0,T_C,2.0,13.0,1.327,2.0,6.0,D,H-180,0.0,152.35,216.58,0.283,2.0,P,100.0,6.0,295.0,0.565,OPC,0.65,,Cylinder,34.3,IC,External copper plate,2100.0,1026.2,54.0,3.0,180.0,missing,44.0,250.0,1.43,700.0,1.144222799920162,Oyado et al. (2011)
R,SS_FPB_MONO,0.0,150.0,200.0,1500.0,1200.0,46.0,46.0,43.0,T_C,2.0,16.0,1.34,2.0,10.0,D,H-90,0.0,425.47,652.99,0.524,2.0,P,100.0,8.0,463.9,0.67,OPC,0.53,16.0,Cube,25.9,C,Control,0.0,0.0,0.0,0.0,0.0,missing,0.0,0.0,0.0,350.0,3.121483478859551,Xia et al. (2012)
R,SS_FPB_MONO,0.0,150.0,200.0,1500.0,1200.0,46.0,46.0,43.0,T_C,2.0,16.0,1.34,2.0,10.0,D,H-90,0.0,374.86,585.08,0.524,2.0,P,100.0,8.0,463.9,0.67,OPC,0.53,16.0,Cube,25.9,IC,External stainless steel net,1000.0,2000.0,25.1,5.0,100.0,4:3,6.5,1000.0,0.26,350.0,3.1018924693823817,Xia et al. (2012)
R,SS_FPB_MONO,0.0,150.0,200.0,1500.0,1200.0,46.0,46.0,43.0,T_C,2.0,16.0,1.34,2.0,10.0,D,H-90,0.0,355.4,558.96,0.524,2.0,P,100.0,8.0,463.9,0.67,OPC,0.53,16.0,Cube,25.9,IC,External stainless steel net,1000.0,2000.0,31.4,5.0,100.0,4:3,9.0,1000.0,0.36,350.0,3.0740812399649675,Xia et al. (2012)
R,SS_FPB_MONO,0.0,150.0,200.0,1500.0,1200.0,46.0,46.0,43.0,T_C,2.0,16.0,1.34,2.0,10.0,D,H-90,0.0,344.65,544.54,0.524,2.0,P,100.0,8.0,463.9,0.67,OPC,0.53,16.0,Cube,25.9,IC,External stainless steel net,1000.0,2000.0,37.8,5.0,100.0,4:3,10.38,1000.0,0.415,350.0,3.027715319407042,Xia et al. (2012)
R,SS_FPB_MONO,0.0,150.0,200.0,1500.0,1200.0,46.0,46.0,43.0,T_C,2.0,16.0,1.34,2.0,10.0,D,H-90,0.0,316.93,507.35,0.524,2.0,P,100.0,8.0,463.9,0.67,OPC,0.53,16.0,Cube,25.9,IC,External stainless steel net,1000.0,2000.0,44.3,5.0,100.0,4:3,13.94,1000.0,0.558,350.0,3.0368742168851663,Xia et al. (2012)
R,SS_FPB_MONO,0.0,150.0,200.0,1500.0,1200.0,46.0,46.0,43.0,T_C,2.0,16.0,1.34,2.0,10.0,D,H-90,0.0,310.39,498.57,0.524,2.0,P,100.0,8.0,463.9,0.67,OPC,0.53,16.0,Cube,25.9,IC,External stainless steel net,1000.0,2000.0,50.7,5.0,100.0,4:3,14.78,1000.0,0.591,350.0,3.0619880693310564,Xia et al. (2012)
R,SS_FPB_MONO,0.0,150.0,200.0,1500.0,1200.0,46.0,46.0,43.0,T_C,2.0,16.0,1.34,2.0,10.0,D,H-90,0.0,295.13,478.09,0.524,2.0,P,100.0,8.0,463.9,0.67,OPC,0.53,16.0,Cube,25.9,IC,External stainless steel net,1000.0,2000.0,57.2,5.0,100.0,4:3,16.74,1000.0,0.67,350.0,2.995732273553991,Xia et al. (2012)
R,SS_FPB_MONO,0.0,150.0,200.0,1500.0,1200.0,46.0,46.0,43.0,T_C,2.0,16.0,1.34,2.0,10.0,D,H-90,0.0,271.15,445.91,0.524,2.0,P,100.0,8.0,463.9,0.67,OPC,0.53,16.0,Cube,25.9,IC,External stainless steel net,1000.0,2000.0,63.7,5.0,100.0,4:3,19.82,1000.0,0.793,350.0,3.0368742168851663,Xia et al. (2012)
R,SS_FPB_MONO,0.0,150.0,200.0,1500.0,1200.0,46.0,46.0,43.0,T_C,2.0,16.0,1.34,2.0,10.0,D,H-90,0.0,268.5,442.36,0.524,2.0,P,100.0,8.0,463.9,0.67,OPC,0.53,16.0,Cube,25.9,IC,External stainless steel net,1000.0,2000.0,71.3,5.0,100.0,4:3,20.16,1000.0,0.806,350.0,2.9559514035421466,Xia et al. (2012)
R,SS_FPB_MONO,0.0,150.0,200.0,1500.0,1200.0,46.0,46.0,43.0,T_C,2.0,16.0,1.34,2.0,10.0,D,H-90,0.0,245.61,411.64,0.524,2.0,P,100.0,8.0,463.9,0.67,OPC,0.53,16.0,Cube,25.9,IC,External stainless steel net,1000.0,2000.0,78.0,5.0,100.0,4:3,23.1,1000.0,0.924,350.0,2.9090844668283187,Xia et al. (2012)
R,SS_FPB_MONO,0.0,150.0,200.0,1500.0,1200.0,48.0,48.0,45.0,T_C,2.0,16.0,1.34,2.0,10.0,D,H-90,0.0,574.56,756.0,0.524,2.0,P,100.0,10.0,319.6,1.047,OPC,0.36,16.0,Cube,35.6,C,Control,0.0,0.0,0.0,0.0,0.0,missing,0.0,0.0,0.0,350.0,3.6506582412937387,Xia et al. (2012)
R,SS_FPB_MONO,0.0,150.0,200.0,1500.0,1200.0,48.0,48.0,45.0,T_C,2.0,16.0,1.34,2.0,10.0,D,H-90,0.0,513.37,685.6,0.524,2.0,P,100.0,10.0,319.6,1.047,OPC,0.36,16.0,Cube,35.6,IC,External stainless steel net,1000.0,2000.0,25.1,5.0,100.0,4:3,5.82,1000.0,0.233,350.0,3.6041382256588457,Xia et al. (2012)
R,SS_FPB_MONO,0.0,150.0,200.0,1500.0,1200.0,48.0,48.0,45.0,T_C,2.0,16.0,1.34,2.0,10.0,D,H-90,0.0,505.59,676.65,0.524,2.0,P,100.0,10.0,319.6,1.047,OPC,0.36,16.0,Cube,35.6,IC,External stainless steel net,1000.0,2000.0,31.4,5.0,100.0,4:3,6.56,1000.0,0.262,350.0,3.5553480614894135,Xia et al. (2012)
R,SS_FPB_MONO,0.0,150.0,200.0,1500.0,1200.0,48.0,48.0,45.0,T_C,2.0,16.0,1.34,2.0,10.0,D,H-90,0.0,489.18,657.78,0.524,2.0,P,100.0,10.0,319.6,1.047,OPC,0.36,16.0,Cube,35.6,IC,External stainless steel net,1000.0,2000.0,37.8,5.0,100.0,4:3,8.12,1000.0,0.325,350.0,3.5403794457954922,Xia et al. (2012)
R,SS_FPB_MONO,0.0,150.0,200.0,1500.0,1200.0,48.0,48.0,45.0,T_C,2.0,16.0,1.34,2.0,10.0,D,H-90,0.0,466.47,631.65,0.524,2.0,P,100.0,10.0,319.6,1.047,OPC,0.36,16.0,Cube,35.6,IC,External stainless steel net,1000.0,2000.0,44.3,5.0,100.0,4:3,10.28,1000.0,0.411,350.0,3.5564902660681907,Xia et al. (2012)
