Repository: Johnsonlijian/structural-ml-validation-target-mismatch

## Key scripts

| Script | Role |
|---|---|
| `run_qa_chain.py` (repo root) | Sync Mangalathu/Mendeley results → run Table S7 / Fig S5 / graphical abstract |
| `33_cace_nine_module_summary.py` | Writes `outputs/tables/cace_ninemodule_rf_summary.csv` + Figure S5 |
| `34_graphical_abstract_cace_v0.py` | Graphical abstract raster/SVG |
| `06_reproduce_mangalathu_2020_shear_wall.py` | Shear-wall benchmark |
| `24_reproduce_mendeley_beam_column_joint.py` | Mendeley joint benchmark |
| `08_reproduce_rahman_2021_sfrc_regression.py` | SFRC shear benchmark |
| `10_reproduce_nguyen_2020_concrete_strength.py` | UCI concrete benchmark |

File: code/outputs/reproductions/10-5281-zenodo-8062007/analysis_data.csv (part 4 of 6)
Cross-section,Test Type and Configuration,Sustained Loading (% Ultimate),Width (mm),Depth (mm),Length (mm),Test Length (mm),Side Cover to Ctr of Tension Bar (mm),Bottom Cover to Ctr of Tension Bar (mm),Top Cover to Ctr of Compression Bar (mm),Reinforcement Design ,# Tensile Bars,"Diameter Tensile Bars, db,t (mm)","Tension Reinforcement Ratio, pten (%)",# Compression Bars,"Diameter Comp Bars, db,c (mm)",Longitudinal Bar Type,Tension Bar End Anchorage,Lsplice (mm),"fy Longitudinal Bars (Tensile), (MPa) ","fsu Long Bars, (MPa)","Comp Reinforcement Ratio, pcom (%)",# Stirrup Legs,Stirrup Bar Type,"Stirrup Spacing, s (mm) ","Stirrup Diameter, ds (mm)","fy,s Stirrup Bars",stirrup_volumetric_ratio,Cement Type,W/C Ratio,Max Aggregate Size (mm),Comp. Test Method,f'c (MPa) ,Corrosion Method,Cathode Type,"Corrosion Zone Length, Lc (mm)",corrosion_current_density,"Duration, (days)",Solution Concetration (% NaCl),Immersion Depth (mm),Wet/Dry Cyclic Ratio (days),mass_loss_tensile_bars,"Average Sample Length, (mm)","Corrosion Penetration Depth, Xaver (mm)","Shear Span, x (mm)",log_mmax_exp,source_group
R,SS_FPB_MONO,0.0,150.0,200.0,1500.0,1200.0,48.0,48.0,45.0,T_C,2.0,16.0,1.34,2.0,10.0,D,H-90,0.0,435.77,596.33,0.524,2.0,P,100.0,10.0,319.6,1.047,OPC,0.36,16.0,Cube,35.6,IC,External stainless steel net,1000.0,2000.0,50.7,5.0,100.0,4:3,13.2,1000.0,0.528,350.0,3.5801800371905954,Xia et al. (2012)
R,SS_FPB_MONO,0.0,150.0,200.0,1500.0,1200.0,48.0,48.0,45.0,T_C,2.0,16.0,1.34,2.0,10.0,D,H-90,0.0,423.99,582.79,0.524,2.0,P,100.0,10.0,319.6,1.047,OPC,0.36,16.0,Cube,35.6,IC,External stainless steel net,1000.0,2000.0,57.2,5.0,100.0,4:3,14.32,1000.0,0.573,350.0,3.4989288701554906,Xia et al. (2012)
R,SS_FPB_MONO,0.0,150.0,200.0,1500.0,1200.0,48.0,48.0,45.0,T_C,2.0,16.0,1.34,2.0,10.0,D,H-90,0.0,392.66,546.74,0.524,2.0,P,100.0,10.0,319.6,1.047,OPC,0.36,16.0,Cube,35.6,IC,External stainless steel net,1000.0,2000.0,63.7,5.0,100.0,4:3,17.3,1000.0,0.692,350.0,3.537765824444175,Xia et al. (2012)
R,SS_FPB_MONO,0.0,150.0,200.0,1500.0,1200.0,48.0,48.0,45.0,T_C,2.0,16.0,1.34,2.0,10.0,D,H-90,0.0,384.67,537.55,0.524,2.0,P,100.0,10.0,319.6,1.047,OPC,0.36,16.0,Cube,35.6,IC,External stainless steel net,1000.0,2000.0,69.3,5.0,100.0,4:3,18.06,1000.0,0.722,350.0,3.5403794457954922,Xia et al. (2012)
R,SS_FPB_MONO,0.0,150.0,200.0,1500.0,1200.0,48.0,48.0,45.0,T_C,2.0,16.0,1.34,2.0,10.0,D,H-90,0.0,359.85,509.0,0.524,2.0,P,100.0,10.0,319.6,1.047,OPC,0.36,16.0,Cube,35.6,IC,External stainless steel net,1000.0,2000.0,75.8,5.0,100.0,4:3,20.42,1000.0,0.817,350.0,3.4697901731277674,Xia et al. (2012)
R,SS_TPB_MONO_SUST,80.0,150.0,280.0,3000.0,2860.0,56.0,56.0,52.0,T_C,2.0,16.0,0.957,2.0,8.0,D,S,0.0,564.65,622.3,0.239,2.0,D,220.0,8.0,550.0,0.305,OPC-HP,0.5,15.0,Cylinder,65.3,C,Control,0.0,0.0,0.0,0.0,0.0,missing,0.0,0.0,0.0,1430.0,3.9793077522337423,Dang and François (2013)
R,SS_TPB_MONO_SUST,80.0,150.0,280.0,3000.0,2860.0,56.0,56.0,52.0,T_C,2.0,16.0,0.957,2.0,8.0,D,S,0.0,619.81,703.44,0.239,2.0,D,220.0,8.0,353.8,0.305,OPC-HP,0.5,15.0,Cylinder,63.3,EI,missing,3000.0,1.8,9863.0,3.5,280.0,7:7,39.94,150.0,1.598,1430.0,3.629660094453965,Dang and François (2013)
R,SS_TPB_MONO_SUST,60.0,100.0,150.0,1300.0,1000.0,30.0,30.0,29.0,T_C,2.0,8.0,0.67,2.0,6.0,D,S,0.0,478.0,557.0,0.377,2.0,P,100.0,6.0,286.0,0.565,OPC,0.65,10.0,Cube,39.2,C,Control,0.0,0.0,0.0,0.0,0.0,missing,0.0,0.0,0.0,500.0,1.8562979903656263,Du et al. (2013)
R,SS_TPB_MONO_SUST,60.0,100.0,150.0,1300.0,1000.0,30.0,30.0,29.0,T_C,2.0,8.0,0.67,2.0,6.0,D,S,0.0,355.54,517.6,0.377,2.0,P,100.0,6.0,286.0,0.565,OPC,0.65,10.0,Cube,39.2,IC,External stainless steel plate,150.0,500.0,50.0,3.5,50.0,0.92:0.08,14.0,1300.0,0.28,500.0,1.3480731482996928,Du et al. (2013)
R,SS_TPB_MONO_SUST,60.0,100.0,150.0,1300.0,1000.0,30.0,30.0,29.0,T_C,2.0,8.0,0.67,2.0,6.0,D,S,0.0,311.8,505.4,0.377,2.0,P,100.0,6.0,286.0,0.565,OPC,0.65,10.0,Cube,39.2,IC,External stainless steel plate,500.0,500.0,55.0,3.5,50.0,0.92:0.08,19.0,1300.0,0.38,500.0,1.3217558399823195,Du et al. (2013)
R,SS_TPB_MONO_SUST,60.0,100.0,150.0,1300.0,1000.0,30.0,30.0,29.0,T_C,2.0,8.0,0.67,2.0,6.0,D,S,0.0,338.04,513.0,0.377,2.0,P,100.0,6.0,286.0,0.565,OPC,0.65,10.0,Cube,39.2,IC,External stainless steel plate,300.0,500.0,50.0,3.5,50.0,0.92:0.08,16.0,1300.0,0.32,500.0,1.3217558399823195,Du et al. (2013)
R,SS_TPB_MONO_SUST,60.0,100.0,150.0,1300.0,1000.0,30.0,30.0,29.0,T_C,2.0,8.0,0.67,2.0,6.0,D,S,0.0,241.82,482.3,0.377,2.0,P,100.0,6.0,286.0,0.565,OPC,0.65,10.0,Cube,39.2,IC,External stainless steel plate,650.0,500.0,60.0,3.5,50.0,0.92:0.08,27.0,1300.0,0.54,500.0,1.6054298910365616,Du et al. (2013)
R,SS_FPB_MONO,0.0,200.0,300.0,2400.0,2100.0,41.0,44.0,41.0,T_C,3.0,18.0,1.037,2.0,12.0,D,H-90,0.0,360.0,560.0,0.377,2.0,P,100.0,8.0,250.0,0.503,OPC,0.52,25.0,Cylinder,30.0,C,Control,0.0,0.0,0.0,0.0,0.0,missing,0.0,0.0,0.0,700.0,4.548599834499697,Ma et al. (2013)
R,SS_FPB_MONO,0.0,200.0,300.0,2400.0,2100.0,35.0,35.0,31.0,T_C,3.0,20.0,1.236,2.0,12.0,D,H-90,0.0,373.7,578.3,0.377,2.0,P,100.0,8.0,250.0,0.503,OPC,0.52,25.0,Cylinder,30.0,C,Control,0.0,0.0,0.0,0.0,0.0,missing,0.0,0.0,0.0,700.0,4.670489652108734,Ma et al. (2013)
R,SS_FPB_MONO,0.0,200.0,300.0,2400.0,2100.0,41.0,41.0,36.0,T_C,3.0,22.0,1.456,2.0,12.0,D,H-90,0.0,380.15,569.56,0.377,2.0,P,100.0,8.0,250.0,0.503,OPC,0.52,25.0,Cylinder,30.0,C,Control,0.0,0.0,0.0,0.0,0.0,missing,0.0,0.0,0.0,700.0,4.637153231841142,Ma et al. (2013)
R,SS_FPB_MONO,0.0,200.0,300.0,2400.0,2100.0,40.0,40.0,36.0,T_C,3.0,20.0,1.236,2.0,12.0,D,H-90,0.0,373.7,578.3,0.377,2.0,P,100.0,8.0,250.0,0.503,OPC,0.52,25.0,Cylinder,30.0,C,Control,0.0,0.0,0.0,0.0,0.0,missing,0.0,0.0,0.0,700.0,4.491441420659749,Ma et al. (2013)
R,SS_FPB_MONO,0.0,200.0,300.0,2400.0,2100.0,39.0,39.0,36.0,T_C,3.0,18.0,1.037,2.0,12.0,D,H-90,0.0,360.0,560.0,0.377,2.0,P,100.0,8.0,250.0,0.503,OPC,0.52,25.0,Cylinder,30.0,C,Control,0.0,0.0,0.0,0.0,0.0,missing,0.0,0.0,0.0,700.0,4.3208159036289855,Ma et al. (2013)
R,SS_FPB_MONO,0.0,200.0,300.0,2400.0,2100.0,45.0,45.0,41.0,T_C,3.0,20.0,1.236,2.0,12.0,D,H-90,0.0,373.7,578.3,0.377,2.0,P,100.0,8.0,250.0,0.503,OPC,0.52,25.0,Cylinder,30.0,C,Control,0.0,0.0,0.0,0.0,0.0,missing,0.0,0.0,0.0,700.0,4.529907701487544,Ma et al. (2013)
R,SS_FPB_MONO,0.0,200.0,300.0,2400.0,2100.0,36.0,36.0,31.0,T_C,3.0,22.0,1.456,2.0,12.0,D,H-90,0.0,380.15,569.56,0.377,2.0,P,100.0,8.0,250.0,0.503,OPC,0.52,25.0,Cylinder,30.0,C,Control,0.0,0.0,0.0,0.0,0.0,missing,0.0,0.0,0.0,700.0,4.409763389645481,Ma et al. (2013)
R,SS_FPB_MONO,0.0,200.0,300.0,2400.0,2100.0,40.0,40.0,36.0,T_C,3.0,20.0,1.236,2.0,12.0,D,H-90,0.0,373.7,578.3,0.377,2.0,P,100.0,8.0,250.0,0.503,OPC,0.52,25.0,Cylinder,30.0,C,Control,0.0,0.0,0.0,0.0,0.0,missing,0.0,0.0,0.0,700.0,4.653960350157523,Ma et al. (2013)
R,SS_FPB_MONO,0.0,200.0,300.0,2400.0,2100.0,34.0,34.0,31.0,T_C,3.0,18.0,1.037,2.0,12.0,D,H-90,0.0,343.99,538.23,0.377,2.0,P,100.0,8.0,250.0,0.503,OPC,0.52,25.0,Cylinder,30.0,IC,External stainless steel plate,2400.0,1800.0,2.0,5.0,300.0,missing,2.43,500.0,0.109,700.0,4.248495242049359,Ma et al. (2013)
R,SS_FPB_MONO,0.0,200.0,300.0,2400.0,2100.0,40.0,40.0,36.0,T_C,3.0,20.0,1.236,2.0,12.0,D,H-90,0.0,340.19,532.96,0.377,2.0,P,100.0,8.0,250.0,0.503,OPC,0.52,25.0,Cylinder,30.0,IC,External stainless steel plate,2400.0,1800.0,4.0,5.0,300.0,missing,4.9,500.0,0.245,700.0,4.297285406218791,Ma et al. (2013)
R,SS_FPB_MONO,0.0,200.0,300.0,2400.0,2100.0,46.0,46.0,41.0,T_C,3.0,22.0,1.456,2.0,12.0,D,H-90,0.0,380.15,569.56,0.377,2.0,P,100.0,8.0,250.0,0.503,OPC,0.52,25.0,Cylinder,30.0,C,Control,0.0,0.0,0.0,0.0,0.0,missing,0.0,0.0,0.0,700.0,4.366278277705742,Ma et al. (2013)
R,SS_FPB_MONO,0.0,200.0,300.0,2400.0,2100.0,35.0,35.0,31.0,T_C,3.0,20.0,1.236,2.0,12.0,D,H-90,0.0,344.91,539.35,0.377,2.0,P,100.0,8.0,250.0,0.503,OPC,0.52,25.0,Cylinder,30.0,IC,External stainless steel plate,2400.0,1800.0,4.0,5.0,300.0,missing,4.21,500.0,0.211,700.0,4.388257184424518,Ma et al. (2013)
R,SS_FPB_MONO,0.0,200.0,300.0,2400.0,2100.0,34.0,34.0,31.0,T_C,3.0,18.0,1.037,2.0,12.0,D,H-90,0.0,332.66,522.82,0.377,2.0,P,100.0,8.0,250.0,0.503,OPC,0.52,25.0,Cylinder,30.0,IC,External stainless steel plate,2400.0,1800.0,4.0,5.0,300.0,missing,4.15,500.0,0.187,700.0,4.114963849424837,Ma et al. (2013)
R,SS_FPB_MONO,0.0,200.0,300.0,2400.0,2100.0,40.0,40.0,36.0,T_C,3.0,20.0,1.236,2.0,12.0,D,H-90,0.0,373.7,578.3,0.377,2.0,P,100.0,8.0,250.0,0.503,OPC,0.52,25.0,Cylinder,30.0,C,Control,0.0,0.0,0.0,0.0,0.0,missing,0.0,0.0,0.0,700.0,4.45143608604605,Ma et al. (2013)
R,SS_FPB_MONO,0.0,200.0,300.0,2400.0,2100.0,46.0,46.0,41.0,T_C,3.0,22.0,1.456,2.0,12.0,D,H-90,0.0,350.31,530.47,0.377,2.0,P,100.0,8.0,250.0,0.503,OPC,0.52,25.0,Cylinder,30.0,IC,External stainless steel plate,2400.0,1800.0,4.0,5.0,300.0,missing,4.29,500.0,0.236,700.0,4.388257184424518,Ma et al. (2013)
R,SS_FPB_MONO,0.0,200.0,300.0,2400.0,2100.0,45.0,45.0,41.0,T_C,3.0,20.0,1.236,2.0,12.0,D,H-90,0.0,340.81,533.79,0.377,2.0,P,100.0,8.0,250.0,0.503,OPC,0.52,25.0,Cylinder,30.0,IC,External stainless steel plate,2400.0,1800.0,4.0,5.0,300.0,missing,4.81,500.0,0.241,700.0,4.388257184424518,Ma et al. (2013)
R,SS_FPB_MONO,0.0,200.0,300.0,2400.0,2100.0,44.0,44.0,41.0,T_C,3.0,18.0,1.037,2.0,12.0,D,H-90,0.0,319.68,505.16,0.377,2.0,P,100.0,8.0,250.0,0.503,OPC,0.52,25.0,Cylinder,30.0,IC,External stainless steel plate,2400.0,1800.0,6.0,5.0,300.0,missing,6.12,500.0,0.275,700.0,3.9740583963475986,Ma et al. (2013)
R,SS_FPB_MONO,0.0,200.0,300.0,2400.0,2100.0,35.0,35.0,31.0,T_C,3.0,20.0,1.236,2.0,12.0,D,H-90,0.0,305.65,486.23,0.377,2.0,P,100.0,8.0,250.0,0.503,OPC,0.52,25.0,Cylinder,30.0,IC,External stainless steel plate,2400.0,1800.0,8.0,5.0,300.0,missing,9.95,500.0,0.498,700.0,4.212868064406208,Ma et al. (2013)
R,SS_FPB_MONO,0.0,200.0,300.0,2400.0,2100.0,41.0,41.0,36.0,T_C,3.0,22.0,1.456,2.0,12.0,D,H-90,0.0,311.0,478.98,0.377,2.0,P,100.0,8.0,250.0,0.503,OPC,0.52,25.0,Cylinder,30.0,IC,External stainless steel plate,2400.0,1800.0,10.0,5.0,300.0,missing,9.94,500.0,0.547,700.0,4.311470041210748,Ma et al. (2013)
R,SS_FPB_MONO,0.0,200.0,300.0,2400.0,2100.0,40.0,40.0,36.0,T_C,3.0,20.0,1.236,2.0,12.0,D,H-90,0.0,342.58,536.2,0.377,2.0,P,100.0,8.0,250.0,0.503,OPC,0.52,25.0,Cylinder,30.0,IC,External stainless steel plate,2400.0,1800.0,4.0,5.0,300.0,missing,4.55,500.0,0.228,700.0,4.430816798843313,Ma et al. (2013)
R,SS_FPB_MONO,0.0,200.0,300.0,2400.0,2100.0,39.0,39.0,36.0,T_C,3.0,18.0,1.037,2.0,12.0,D,H-90,0.0,249.91,410.28,0.377,2.0,P,100.0,8.0,250.0,0.503,OPC,0.52,25.0,Cylinder,30.0,IC,External stainless steel plate,2400.0,1800.0,14.0,5.0,300.0,missing,16.71,500.0,0.752,700.0,3.980615796893758,Ma et al. (2013)
R,SS_FPB_MONO,0.0,200.0,300.0,2400.0,2100.0,45.0,45.0,41.0,T_C,3.0,20.0,1.236,2.0,12.0,D,H-90,0.0,299.91,478.46,0.377,2.0,P,100.0,8.0,250.0,0.503,OPC,0.52,25.0,Cylinder,30.0,IC,External stainless steel plate,2400.0,1800.0,8.0,5.0,300.0,missing,10.79,500.0,0.54,700.0,4.311470041210748,Ma et al. (2013)
R,SS_FPB_MONO,0.0,200.0,300.0,2400.0,2100.0,36.0,36.0,31.0,T_C,3.0,22.0,1.456,2.0,12.0,D,H-90,0.0,306.2,472.69,0.377,2.0,P,100.0,8.0,250.0,0.503,OPC,0.52,25.0,Cylinder,30.0,IC,External stainless steel plate,2400.0,1800.0,10.0,5.0,300.0,missing,10.63,500.0,0.585,700.0,4.357349646961441,Ma et al. (2013)
R,SS_FPB_MONO,0.0,200.0,300.0,2400.0,2100.0,40.0,40.0,36.0,T_C,3.0,20.0,1.236,2.0,12.0,D,H-90,0.0,285.96,459.59,0.377,2.0,P,100.0,8.0,250.0,0.503,OPC,0.52,25.0,Cylinder,30.0,IC,External stainless steel plate,2400.0,1800.0,10.0,5.0,300.0,missing,12.83,500.0,0.642,700.0,4.212868064406208,Ma et al. (2013)
R,SS_FPB_MONO,0.0,200.0,300.0,2400.0,2100.0,44.0,44.0,41.0,T_C,3.0,18.0,1.037,2.0,12.0,P,H-90,0.0,250.0,390.0,0.377,2.0,P,100.0,8.0,250.0,0.503,OPC,0.52,25.0,Cylinder,30.0,C,Control,0.0,0.0,0.0,0.0,0.0,missing,0.0,0.0,0.0,700.0,4.1034694699991014,Ma et al. (2013)
R,SS_FPB_MONO,0.0,200.0,300.0,2400.0,2100.0,35.0,35.0,31.0,T_C,3.0,20.0,1.236,2.0,12.0,P,H-90,0.0,258.25,393.39,0.377,2.0,P,100.0,8.0,250.0,0.503,OPC,0.52,25.0,Cylinder,30.0,C,Control,0.0,0.0,0.0,0.0,0.0,missing,0.0,0.0,0.0,700.0,4.1034694699991014,Ma et al. (2013)
R,SS_FPB_MONO,0.0,200.0,300.0,2400.0,2100.0,41.0,41.0,36.0,T_C,3.0,22.0,1.456,2.0,12.0,P,H-90,0.0,274.38,426.17,0.377,2.0,P,100.0,8.0,250.0,0.503,OPC,0.52,25.0,Cylinder,30.0,C,Control,0.0,0.0,0.0,0.0,0.0,missing,0.0,0.0,0.0,700.0,4.1034694699991014,Ma et al. (2013)
R,SS_FPB_MONO,0.0,200.0,300.0,2400.0,2100.0,40.0,40.0,36.0,T_C,3.0,20.0,1.236,2.0,12.0,P,H-90,0.0,258.25,393.39,0.377,2.0,P,100.0,8.0,250.0,0.503,OPC,0.52,25.0,Cylinder,30.0,C,Control,0.0,0.0,0.0,0.0,0.0,missing,0.0,0.0,0.0,700.0,4.1034694699991014,Ma et al. (2013)
R,SS_FPB_MONO,0.0,200.0,300.0,2400.0,2100.0,39.0,39.0,36.0,T_C,3.0,18.0,1.037,2.0,12.0,P,H-90,0.0,250.0,390.0,0.377,2.0,P,100.0,8.0,250.0,0.503,OPC,0.52,25.0,Cylinder,30.0,C,Control,0.0,0.0,0.0,0.0,0.0,missing,0.0,0.0,0.0,700.0,4.1034694699991014,Ma et al. (2013)
R,SS_FPB_MONO,0.0,200.0,300.0,2400.0,2100.0,45.0,45.0,41.0,T_C,3.0,20.0,1.236,2.0,12.0,P,H-90,0.0,253.0,386.4,0.377,2.0,P,100.0,8.0,250.0,0.503,OPC,0.52,25.0,Cylinder,30.0,IC,External stainless steel plate,2400.0,1800.0,2.0,5.0,300.0,missing,1.11,500.0,0.056,700.0,4.1034694699991014,Ma et al. (2013)
R,SS_FPB_MONO,0.0,200.0,300.0,2400.0,2100.0,36.0,36.0,31.0,T_C,3.0,22.0,1.456,2.0,12.0,P,H-90,0.0,257.11,402.71,0.377,2.0,P,100.0,8.0,250.0,0.503,OPC,0.52,25.0,Cylinder,30.0,IC,External stainless steel plate,2400.0,1800.0,4.0,5.0,300.0,missing,3.44,500.0,0.189,700.0,4.366278277705742,Ma et al. (2013)
R,SS_FPB_MONO,0.0,200.0,300.0,2400.0,2100.0,40.0,40.0,36.0,T_C,3.0,20.0,1.236,2.0,12.0,P,H-90,0.0,258.25,393.39,0.377,2.0,P,100.0,8.0,250.0,0.503,OPC,0.52,25.0,Cylinder,30.0,C,Control,0.0,0.0,0.0,0.0,0.0,missing,0.0,0.0,0.0,700.0,4.1034694699991014,Ma et al. (2013)
R,SS_FPB_MONO,0.0,200.0,300.0,2400.0,2100.0,34.0,34.0,31.0,T_C,3.0,18.0,1.037,2.0,12.0,P,H-90,0.0,234.81,369.28,0.377,2.0,P,100.0,8.0,250.0,0.503,OPC,0.52,25.0,Cylinder,30.0,IC,External stainless steel plate,2400.0,1800.0,4.0,5.0,300.0,missing,3.32,500.0,0.149,700.0,3.9930498440705193,Ma et al. (2013)
R,SS_FPB_MONO,0.0,200.0,300.0,2400.0,2100.0,40.0,40.0,36.0,T_C,3.0,20.0,1.236,2.0,12.0,P,H-90,0.0,240.1,369.22,0.377,2.0,P,100.0,8.0,250.0,0.503,OPC,0.52,25.0,Cylinder,30.0,IC,External stainless steel plate,2400.0,1800.0,4.0,5.0,300.0,missing,3.84,500.0,0.192,700.0,3.9930498440705193,Ma et al. (2013)
R,SS_FPB_MONO,0.0,200.0,300.0,2400.0,2100.0,46.0,46.0,41.0,T_C,3.0,22.0,1.456,2.0,12.0,P,H-90,0.0,252.24,396.1,0.377,2.0,P,100.0,8.0,250.0,0.503,OPC,0.52,25.0,Cylinder,30.0,IC,External stainless steel plate,2400.0,1800.0,4.0,5.0,300.0,missing,4.41,500.0,0.243,700.0,3.9930498440705193,Ma et al. (2013)
R,SS_FPB_MONO,0.0,200.0,300.0,2400.0,2100.0,35.0,35.0,31.0,T_C,3.0,20.0,1.236,2.0,12.0,P,H-90,0.0,246.34,377.53,0.377,2.0,P,100.0,8.0,250.0,0.503,OPC,0.52,25.0,Cylinder,30.0,IC,External stainless steel plate,2400.0,1800.0,2.0,5.0,300.0,missing,2.52,500.0,0.126,700.0,3.9930498440705193,Ma et al. (2013)
R,SS_FPB_MONO,0.0,200.0,300.0,2400.0,2100.0,34.0,34.0,31.0,T_C,3.0,18.0,1.037,2.0,12.0,P,H-90,0.0,230.37,363.23,0.377,2.0,P,100.0,8.0,250.0,0.503,OPC,0.52,25.0,Cylinder,30.0,IC,External stainless steel plate,2400.0,1800.0,4.0,5.0,300.0,missing,4.29,500.0,0.193,700.0,3.9930498440705193,Ma et al. (2013)
R,SS_FPB_MONO,0.0,200.0,300.0,2400.0,2100.0,40.0,40.0,36.0,T_C,3.0,20.0,1.236,2.0,12.0,P,H-90,0.0,225.55,349.83,0.377,2.0,P,100.0,8.0,250.0,0.503,OPC,0.52,25.0,Cylinder,30.0,IC,External stainless steel plate,2400.0,1800.0,6.0,5.0,300.0,missing,6.92,500.0,0.346,700.0,3.9207845110967185,Ma et al. (2013)
R,SS_FPB_MONO,0.0,200.0,300.0,2400.0,2100.0,46.0,46.0,41.0,T_C,3.0,22.0,1.456,2.0,12.0,P,H-90,0.0,234.51,372.03,0.377,2.0,P,100.0,8.0,250.0,0.503,OPC,0.52,25.0,Cylinder,30.0,IC,External stainless steel plate,2400.0,1800.0,8.0,5.0,300.0,missing,7.94,500.0,0.437,700.0,4.02535169073515,Ma et al. (2013)
R,SS_FPB_MONO,0.0,200.0,300.0,2400.0,2100.0,45.0,45.0,41.0,T_C,3.0,20.0,1.236,2.0,12.0,P,H-90,0.0,212.41,332.34,0.377,2.0,P,100.0,8.0,250.0,0.503,OPC,0.52,25.0,Cylinder,30.0,IC,External stainless steel plate,2400.0,1800.0,8.0,5.0,300.0,missing,9.7,500.0,0.485,700.0,3.817712325956905,Ma et al. (2013)
R,SS_FPB_MONO,0.0,200.0,300.0,2400.0,2100.0,44.0,44.0,41.0,T_C,3.0,18.0,1.037,2.0,12.0,P,H-90,0.0,233.85,367.97,0.377,2.0,P,100.0,8.0,250.0,0.503,OPC,0.52,25.0,Cylinder,30.0,IC,External stainless steel plate,2400.0,1800.0,4.0,5.0,300.0,missing,3.53,500.0,0.159,700.0,3.9930498440705193,Ma et al. (2013)
R,SS_FPB_MONO,0.0,200.0,300.0,2400.0,2100.0,35.0,35.0,31.0,T_C,3.0,20.0,1.236,2.0,12.0,P,H-90,0.0,213.73,334.1,0.377,2.0,P,100.0,8.0,250.0,0.503,OPC,0.52,25.0,Cylinder,30.0,IC,External stainless steel plate,2400.0,1800.0,8.0,5.0,300.0,missing,9.42,500.0,0.471,700.0,3.817712325956905,Ma et al. (2013)
R,SS_FPB_MONO,0.0,200.0,300.0,2400.0,2100.0,41.0,41.0,36.0,T_C,3.0,22.0,1.456,2.0,12.0,P,H-90,0.0,197.15,321.3,0.377,2.0,P,100.0,8.0,250.0,0.503,OPC,0.52,25.0,Cylinder,30.0,IC,External stainless steel plate,2400.0,1800.0,14.0,5.0,300.0,missing,15.38,500.0,0.846,700.0,3.6407390787860012,Ma et al. (2013)
R,SS_FPB_MONO,0.0,200.0,300.0,2400.0,2100.0,40.0,40.0,36.0,T_C,3.0,20.0,1.236,2.0,12.0,P,H-90,0.0,211.89,331.64,0.377,2.0,P,100.0,8.0,250.0,0.503,OPC,0.52,25.0,Cylinder,30.0,IC,External stainless steel plate,2400.0,1800.0,8.0,5.0,300.0,missing,9.81,500.0,0.491,700.0,3.7697679578472747,Ma et al. (2013)
R,SS_FPB_MONO,0.0,200.0,300.0,2400.0,2100.0,39.0,39.0,36.0,T_C,3.0,18.0,1.037,2.0,12.0,P,H-90,0.0,155.76,261.46,0.377,2.0,P,100.0,8.0,250.0,0.503,OPC,0.52,25.0,Cylinder,30.0,IC,External stainless steel plate,2400.0,1800.0,16.0,5.0,300.0,missing,20.6,500.0,0.927,700.0,3.6407390787860012,Ma et al. (2013)
R,SS_FPB_MONO,0.0,200.0,300.0,2400.0,2100.0,45.0,45.0,41.0,T_C,3.0,20.0,1.236,2.0,12.0,P,H-90,0.0,208.25,326.8,0.377,2.0,P,100.0,8.0,250.0,0.503,OPC,0.52,25.0,Cylinder,30.0,IC,External stainless steel plate,2400.0,1800.0,10.0,5.0,300.0,missing,10.58,500.0,0.529,700.0,3.7697679578472747,Ma et al. (2013)
R,SS_FPB_MONO,0.0,200.0,300.0,2400.0,2100.0,36.0,36.0,31.0,T_C,3.0,22.0,1.456,2.0,12.0,P,H-90,0.0,216.08,347.0,0.377,2.0,P,100.0,8.0,250.0,0.503,OPC,0.52,25.0,Cylinder,30.0,IC,External stainless steel plate,2400.0,1800.0,10.0,5.0,300.0,missing,11.61,500.0,0.639,700.0,3.817712325956905,Ma et al. (2013)
R,SS_FPB_MONO,0.0,200.0,300.0,2400.0,2100.0,40.0,40.0,36.0,T_C,3.0,20.0,1.236,2.0,12.0,P,H-90,0.0,196.15,310.68,0.377,2.0,P,100.0,8.0,250.0,0.503,OPC,0.52,25.0,Cylinder,30.0,IC,External stainless steel plate,2400.0,1800.0,10.0,5.0,300.0,missing,13.14,500.0,0.657,700.0,3.6407390787860012,Ma et al. (2013)
R,SS_TPB_MONO_SUST,80.0,150.0,280.0,1150.0,950.0,22.0,22.0,19.0,T_C,2.0,12.0,0.539,2.0,6.0,D,S,0.0,532.0,592.0,0.135,2.0,D,220.0,6.0,550.0,0.171,OPC_HP,0.5,15.0,Cylinder,65.3,C,Control,0.0,0.0,0.0,0.0,0.0,missing,0.0,0.0,0.0,475.0,3.472587377748828,Zhu et al. (2013)
R,SS_TPB_MONO_SUST,80.0,150.0,280.0,1150.0,950.0,22.0,22.0,19.0,T_C,2.0,12.0,0.539,2.0,6.0,D,S,0.0,539.0,601.0,0.135,2.0,D,220.0,6.0,550.0,0.171,OPC_HP,0.5,15.0,Cylinder,65.3,C,Control,0.0,0.0,0.0,0.0,0.0,missing,0.0,0.0,0.0,475.0,3.471345141564237,Zhu et al. (2013)
R,SS_TPB_MONO_SUST,80.0,150.0,280.0,1150.0,950.0,22.0,22.0,19.0,T_C,2.0,12.0,0.539,2.0,6.0,D,S,0.0,627.0,765.0,0.135,2.0,D,220.0,6.0,340.0,0.171,OPC_HP,0.5,15.0,Cylinder,63.4,EI,missing,1150.0,1.8,9496.0,3.5,280.0,7:7,54.42,211.0,1.633,475.0,3.2669037938787824,Zhu et al. (2013)
R,SS_TPB_MONO_SUST,80.0,150.0,280.0,1150.0,950.0,22.0,22.0,19.0,T_C,2.0,12.0,0.539,2.0,6.0,D,S,0.0,628.0,772.0,0.135,2.0,D,220.0,6.0,324.9,0.171,OPC_HP,0.5,15.0,Cylinder,63.4,EI,missing,1150.0,1.8,9496.0,3.5,280.0,7:7,36.8,201.0,1.104,475.0,2.9496883350525844,Zhu et al. (2013)
R,SS_FPB_MONO,0.0,200.0,300.0,2400.0,2100.0,40.0,40.0,36.0,T_C,3.0,20.0,1.236,2.0,12.0,D,H-90,0.0,373.71,578.28,0.377,2.0,P,100.0,8.0,250.0,0.503,OPC,0.53,20.0,Cube,34.6,C,Control,0.0,0.0,0.0,0.0,0.0,missing,0.0,0.0,0.0,700.0,4.405010471064257,Wang et al. (2014)
R,SS_FPB_MONO,0.0,200.0,300.0,2400.0,2100.0,40.0,40.0,36.0,T_C,3.0,20.0,1.236,2.0,12.0,D,H-90,0.0,340.2,532.94,0.377,2.0,P,100.0,8.0,250.0,0.503,OPC,0.53,20.0,Cube,34.6,IC,External stainless steel plate,2100.0,1800.0,5.0,5.0,300.0,missing,4.9,40.0,0.245,700.0,4.370712874773608,Wang et al. (2014)
R,SS_FPB_MONO,0.0,200.0,300.0,2400.0,2100.0,40.0,40.0,36.0,T_C,3.0,20.0,1.236,2.0,12.0,D,H-90,0.0,331.24,520.82,0.377,2.0,P,100.0,8.0,250.0,0.503,OPC,0.53,20.0,Cube,34.6,IC,External stainless steel plate,2100.0,1800.0,5.0,5.0,300.0,missing,6.21,40.0,0.311,700.0,4.2903224454635405,Wang et al. (2014)
R,SS_FPB_MONO,0.0,200.0,300.0,2400.0,2100.0,40.0,40.0,36.0,T_C,3.0,20.0,1.236,2.0,12.0,D,H-90,0.0,308.4,489.92,0.377,2.0,P,100.0,8.0,250.0,0.503,OPC,0.53,20.0,Cube,34.6,IC,External stainless steel plate,2100.0,1800.0,10.0,5.0,300.0,missing,9.55,40.0,0.478,700.0,4.207226719278773,Wang et al. (2014)
R,SS_FPB_MONO,0.0,200.0,300.0,2400.0,2100.0,40.0,40.0,36.0,T_C,3.0,20.0,1.236,2.0,12.0,D,H-90,0.0,285.97,459.57,0.377,2.0,P,100.0,8.0,250.0,0.503,OPC,0.53,20.0,Cube,34.6,IC,External stainless steel plate,2100.0,1800.0,10.0,5.0,300.0,missing,12.83,40.0,0.642,700.0,4.094011173320863,Wang et al. (2014)
R,SS_FPB_MONO,0.0,200.0,300.0,2400.0,2100.0,35.0,35.0,31.0,T_C,3.0,20.0,1.236,2.0,12.0,D,H-90,0.0,373.71,578.28,0.377,2.0,P,100.0,8.0,250.0,0.503,OPC,0.53,20.0,Cube,34.6,C,Control,0.0,0.0,0.0,0.0,0.0,missing,0.0,0.0,0.0,700.0,4.418479096676194,Wang et al. (2014)
R,SS_FPB_MONO,0.0,200.0,300.0,2400.0,2100.0,35.0,35.0,31.0,T_C,3.0,20.0,1.236,2.0,12.0,D,H-90,0.0,305.66,486.22,0.377,2.0,P,100.0,8.0,250.0,0.503,OPC,0.53,20.0,Cube,34.6,IC,External stainless steel plate,2100.0,1800.0,10.0,5.0,300.0,missing,9.95,40.0,0.498,700.0,4.145987795373939,Wang et al. (2014)
R,SS_FPB_MONO,0.0,200.0,300.0,2400.0,2100.0,45.0,45.0,41.0,T_C,3.0,20.0,1.236,2.0,12.0,D,H-90,0.0,373.71,578.28,0.377,2.0,P,100.0,8.0,250.0,0.503,OPC,0.53,20.0,Cube,34.6,C,Control,0.0,0.0,0.0,0.0,0.0,missing,0.0,0.0,0.0,700.0,4.312408567793012,Wang et al. (2014)
R,SS_FPB_MONO,0.0,200.0,300.0,2400.0,2100.0,45.0,45.0,41.0,T_C,3.0,20.0,1.236,2.0,12.0,D,H-90,0.0,299.92,478.45,0.377,2.0,P,100.0,8.0,250.0,0.503,OPC,0.53,20.0,Cube,34.6,IC,External stainless steel plate,2100.0,1800.0,10.0,5.0,300.0,missing,10.79,40.0,0.54,700.0,4.020159664032724,Wang et al. (2014)
R,SS_FPB_MONO,0.0,200.0,300.0,2400.0,2100.0,36.0,36.0,31.0,T_C,3.0,22.0,1.456,2.0,12.0,D,H-90,0.0,373.71,578.28,0.377,2.0,P,100.0,8.0,250.0,0.503,OPC,0.53,20.0,Cube,34.6,C,Control,0.0,0.0,0.0,0.0,0.0,missing,0.0,0.0,0.0,700.0,4.453300236649965,Wang et al. (2014)
R,SS_FPB_MONO,0.0,200.0,300.0,2400.0,2100.0,36.0,36.0,31.0,T_C,3.0,22.0,1.456,2.0,12.0,D,H-90,0.0,301.01,479.93,0.377,2.0,P,100.0,8.0,250.0,0.503,OPC,0.53,20.0,Cube,34.6,IC,External stainless steel plate,2100.0,1800.0,10.0,5.0,300.0,missing,10.63,40.0,0.585,700.0,4.27332721775054,Wang et al. (2014)
R,SS_FPB_MONO,0.0,200.0,300.0,2400.0,2100.0,40.0,40.0,36.0,T_C,3.0,20.0,1.236,2.0,12.0,P,H-90,0.0,258.25,393.39,0.377,2.0,P,100.0,8.0,250.0,0.503,OPC,0.53,20.0,Cube,39.8,C,Control,0.0,0.0,0.0,0.0,0.0,missing,0.0,0.0,0.0,700.0,4.100492292808335,Wang et al. (2014)
R,SS_FPB_MONO,0.0,200.0,300.0,2400.0,2100.0,40.0,40.0,36.0,T_C,3.0,20.0,1.236,2.0,12.0,P,H-90,0.0,239.72,368.72,0.377,2.0,P,100.0,8.0,250.0,0.503,OPC,0.53,20.0,Cube,39.8,IC,External stainless steel plate,2100.0,1800.0,5.0,5.0,300.0,missing,3.92,40.0,0.196,700.0,3.9900945408483017,Wang et al. (2014)
R,SS_FPB_MONO,0.0,200.0,300.0,2400.0,2100.0,40.0,40.0,36.0,T_C,3.0,20.0,1.236,2.0,12.0,P,H-90,0.0,225.22,349.39,0.377,2.0,P,100.0,8.0,250.0,0.503,OPC,0.53,20.0,Cube,39.8,IC,External stainless steel plate,2100.0,1800.0,5.0,5.0,300.0,missing,6.99,40.0,0.35,700.0,3.902578546600146,Wang et al. (2014)
R,SS_FPB_MONO,0.0,200.0,300.0,2400.0,2100.0,40.0,40.0,36.0,T_C,3.0,20.0,1.236,2.0,12.0,P,H-90,0.0,211.51,331.14,0.377,2.0,P,100.0,8.0,250.0,0.503,OPC,0.53,20.0,Cube,39.8,IC,External stainless steel plate,2100.0,1800.0,10.0,5.0,300.0,missing,9.89,40.0,0.495,700.0,3.766071949943842,Wang et al. (2014)
R,SS_FPB_MONO,0.0,200.0,300.0,2400.0,2100.0,40.0,40.0,36.0,T_C,3.0,20.0,1.236,2.0,12.0,P,H-90,0.0,196.15,310.68,0.377,2.0,P,100.0,8.0,250.0,0.503,OPC,0.53,20.0,Cube,39.8,IC,External stainless steel plate,2100.0,1800.0,10.0,5.0,300.0,missing,13.14,40.0,0.657,700.0,3.634159241913703,Wang et al. (2014)
R,SS_FPB_MONO,0.0,200.0,300.0,2400.0,2100.0,35.0,35.0,31.0,T_C,3.0,20.0,1.236,2.0,12.0,P,H-90,0.0,258.25,393.39,0.377,2.0,P,100.0,8.0,250.0,0.503,OPC,0.53,20.0,Cube,39.8,C,Control,0.0,0.0,0.0,0.0,0.0,missing,0.0,0.0,0.0,700.0,4.233961566558017,Wang et al. (2014)
R,SS_FPB_MONO,0.0,200.0,300.0,2400.0,2100.0,35.0,35.0,31.0,T_C,3.0,20.0,1.236,2.0,12.0,P,H-90,0.0,213.73,334.1,0.377,2.0,P,100.0,8.0,250.0,0.503,OPC,0.53,20.0,Cube,39.8,IC,External stainless steel plate,2100.0,1800.0,10.0,5.0,300.0,missing,9.42,40.0,0.471,700.0,3.9527809979003137,Wang et al. (2014)
R,SS_FPB_MONO,0.0,200.0,300.0,2400.0,2100.0,45.0,45.0,41.0,T_C,3.0,20.0,1.236,2.0,12.0,P,H-90,0.0,258.25,393.39,0.377,2.0,P,100.0,8.0,250.0,0.503,OPC,0.53,20.0,Cube,39.8,C,Control,0.0,0.0,0.0,0.0,0.0,missing,0.0,0.0,0.0,700.0,3.998017198595007,Wang et al. (2014)
R,SS_FPB_MONO,0.0,200.0,300.0,2400.0,2100.0,45.0,45.0,41.0,T_C,3.0,20.0,1.236,2.0,12.0,P,H-90,0.0,208.25,326.8,0.377,2.0,P,100.0,8.0,250.0,0.503,OPC,0.53,20.0,Cube,39.8,IC,External stainless steel plate,2100.0,1800.0,10.0,5.0,300.0,missing,10.58,40.0,0.529,700.0,3.6823582371236707,Wang et al. (2014)
R,SS_FPB_MONO,0.0,200.0,300.0,2400.0,2100.0,36.0,36.0,31.0,T_C,3.0,22.0,1.456,2.0,12.0,P,H-90,0.0,258.25,393.39,0.377,2.0,P,100.0,8.0,250.0,0.503,OPC,0.53,20.0,Cube,39.8,C,Control,0.0,0.0,0.0,0.0,0.0,missing,0.0,0.0,0.0,700.0,4.360292142527875,Wang et al. (2014)
R,SS_FPB_MONO,0.0,200.0,300.0,2400.0,2100.0,36.0,36.0,31.0,T_C,3.0,22.0,1.456,2.0,12.0,P,H-90,0.0,203.38,320.31,0.377,2.0,P,100.0,8.0,250.0,0.503,OPC,0.53,20.0,Cube,39.8,IC,External stainless steel plate,2100.0,1800.0,10.0,5.0,300.0,missing,11.61,40.0,0.639,700.0,4.124388683570477,Wang et al. (2014)
R,SS_TPB_MONO_SUST,80.0,150.0,280.0,3000.0,2860.0,22.0,22.0,19.0,T_C,2.0,12.0,0.539,2.0,6.0,D,S,0.0,545.61,603.51,0.135,2.0,D,220.0,6.0,550.0,0.171,OPC_HP,0.5,15.0,Cylinder,65.3,C,Control,0.0,0.0,0.0,0.0,0.0,missing,0.0,0.0,0.0,1430.0,3.560477739309412,Zhu and François (2014)
R,SS_TPB_MONO_SUST,80.0,150.0,280.0,3000.0,2860.0,22.0,22.0,19.0,T_C,2.0,12.0,0.539,2.0,6.0,D,S,0.0,622.81,742.11,0.135,2.0,D,220.0,6.0,278.9,0.171,OPC_HP,0.5,15.0,Cylinder,63.4,EI,missing,3000.0,1.8,9861.0,3.5,280.0,7:7,59.04,575.0,1.771,1430.0,3.2913825156549485,Zhu and François (2014)
R,SS_TPB_MONO_SUST,0.0,150.0,280.0,3000.0,2860.0,22.0,22.0,19.0,T_C,2.0,12.0,0.539,2.0,6.0,D,S,0.0,542.0,631.0,0.135,2.0,P,220.0,6.0,,0.171,OPC_HP,0.5,15.0,Cylinder,45.0,C,Control,0.0,0.0,0.0,0.0,0.0,missing,0.0,0.0,0.0,1400.0,3.565298392342582,Yu et al. (2015)
R,SS_TPB_MONO_SUST,40.0,150.0,280.0,3000.0,2860.0,22.0,22.0,19.0,T_C,2.0,12.0,0.539,2.0,6.0,D,S,0.0,477.24,550.38,0.135,2.0,P,220.0,6.0,,0.171,OPC_HP,0.5,15.0,Cylinder,45.0,EI,missing,3000.0,10.1,1080.0,3.5,280.0,2:14,11.83,425.0,0.355,1400.0,3.436564525499447,Yu et al. (2015)
R,SS_TPB_MONO_SUST,60.0,150.0,280.0,3000.0,2860.0,22.0,22.0,19.0,T_C,2.0,12.0,0.539,2.0,6.0,D,S,0.0,417.95,477.27,0.135,2.0,P,220.0,6.0,,0.171,OPC_HP,0.5,15.0,Cylinder,45.0,EI,missing,3000.0,10.1,810.0,3.5,280.0,2:14,12.3,425.0,0.369,1400.0,3.4339872044851463,Yu et al. (2015)
R,SS_TPB_MONO_SUST,80.0,150.0,280.0,1020.0,820.0,22.0,22.0,19.0,T_C,2.0,12.0,0.539,2.0,6.0,D,S,0.0,564.9,632.45,0.135,2.0,D,220.0,6.0,550.0,0.171,OPC_HP,0.5,15.0,Cylinder,65.3,C,Control,0.0,0.0,0.0,0.0,0.0,missing,0.0,0.0,0.0,410.0,3.708682081410116,Zhu et al. (2015)
R,SS_TPB_MONO_SUST,80.0,150.0,280.0,1020.0,820.0,22.0,22.0,19.0,T_C,2.0,12.0,0.539,2.0,6.0,D,S,0.0,564.9,632.45,0.135,2.0,D,220.0,6.0,550.0,0.171,OPC_HP,0.5,15.0,Cylinder,65.3,C,Control,0.0,0.0,0.0,0.0,0.0,missing,0.0,0.0,0.0,410.0,3.636269503841639,Zhu et al. (2015)
R,SS_TPB_MONO_SUST,80.0,150.0,280.0,1200.0,1000.0,22.0,22.0,19.0,T_C,2.0,12.0,0.539,2.0,6.0,D,S,0.0,701.34,739.73,0.135,2.0,D,220.0,6.0,550.0,0.171,OPC_HP,0.5,15.0,Cylinder,63.4,EI,missing,1200.0,1.8,10227.0,3.5,280.0,7:7,26.72,431.0,0.802,500.0,3.5567756134805992,Zhu et al. (2015)
R,SS_TPB_MONO_SUST,80.0,150.0,280.0,1040.0,840.0,22.0,22.0,19.0,T_C,2.0,12.0,0.539,2.0,6.0,D,S,0.0,701.34,739.73,0.135,2.0,D,220.0,6.0,550.0,0.171,OPC_HP,0.5,15.0,Cylinder,63.4,EI,missing,1040.0,1.8,10227.0,3.5,280.0,7:7,29.27,431.0,0.878,420.0,3.418054498728578,Zhu et al. (2015)
R,SS_FPB_MONO,0.0,150.0,250.0,2000.0,1800.0,41.0,41.0,35.0,T_C,2.0,22.0,2.027,2.0,10.0,D,S,0.0,383.7,572.6,0.419,2.0,P,600.0,8.0,335.0,0.112,OPC,0.42,20.0,Cylinder,45.4,C,Control,0.0,0.0,0.0,0.0,0.0,missing,0.0,0.0,0.0,600.0,4.174541104216377,Liu et al. (2016)
R,SS_FPB_MONO,0.0,150.0,250.0,2000.0,1800.0,41.0,41.0,35.0,T_C,2.0,22.0,2.027,2.0,10.0,D,S,0.0,383.7,572.6,0.419,2.0,P,600.0,8.0,335.0,0.112,OPC,0.42,20.0,Cylinder,45.4,C,Control,0.0,0.0,0.0,0.0,0.0,missing,0.0,0.0,0.0,600.0,4.152613470346076,Liu et al. (2016)
R,SS_FPB_MONO,0.0,150.0,250.0,2000.0,1800.0,41.0,41.0,35.0,T_C,2.0,22.0,2.027,2.0,10.0,D,S,0.0,372.11,557.48,0.419,2.0,P,600.0,8.0,335.0,0.112,OPC,0.42,20.0,Cylinder,45.4,IC,External stainless steel plate,2000.0,289.2,10.0,5.0,75.0,missing,1.65,200.0,0.091,600.0,4.152613470346076,Liu et al. (2016)
R,SS_FPB_MONO,0.0,150.0,250.0,2000.0,1800.0,41.0,41.0,35.0,T_C,2.0,22.0,2.027,2.0,10.0,D,S,0.0,372.11,557.48,0.419,2.0,P,600.0,8.0,335.0,0.112,OPC,0.42,20.0,Cylinder,45.4,IC,External stainless steel plate,2000.0,289.2,10.0,5.0,75.0,missing,1.65,200.0,0.091,600.0,4.179604406172924,Liu et al. (2016)
R,SS_FPB_MONO_SUST,50.0,150.0,250.0,2000.0,1800.0,41.0,41.0,35.0,T_C,2.0,22.0,2.027,2.0,10.0,D,S,0.0,363.34,546.03,0.419,2.0,P,600.0,8.0,335.0,0.112,OPC,0.42,20.0,Cylinder,45.4,IC,External stainless steel plate,2000.0,510.0,10.0,5.0,75.0,missing,2.9,200.0,0.16,600.0,4.090838422892813,Liu et al. (2016)
R,SS_FPB_MONO_SUST,50.0,150.0,250.0,2000.0,1800.0,41.0,41.0,35.0,T_C,2.0,22.0,2.027,2.0,10.0,D,S,0.0,362.56,545.02,0.419,2.0,P,600.0,8.0,335.0,0.112,OPC,0.42,20.0,Cylinder,45.4,IC,External stainless steel plate,2000.0,529.5,10.0,5.0,75.0,missing,3.01,200.0,0.166,600.0,4.080245637842599,Liu et al. (2016)
R,SS_FPB_MONO_SUST,65.0,150.0,250.0,2000.0,1800.0,41.0,41.0,35.0,T_C,2.0,22.0,2.027,2.0,10.0,D,S,0.0,353.16,532.75,0.419,2.0,P,600.0,8.0,335.0,0.112,OPC,0.42,20.0,Cylinder,45.4,IC,External stainless steel plate,2000.0,767.8,10.0,5.0,75.0,missing,4.35,200.0,0.239,600.0,4.015301354881648,Liu et al. (2016)
R,SS_FPB_MONO_SUST,65.0,150.0,250.0,2000.0,1800.0,41.0,41.0,35.0,T_C,2.0,22.0,2.027,2.0,10.0,D,S,0.0,351.68,530.82,0.419,2.0,P,600.0,8.0,335.0,0.112,OPC,0.42,20.0,Cylinder,45.4,IC,External stainless steel plate,2000.0,805.3,10.0,5.0,75.0,missing,4.56,200.0,0.251,600.0,4.051958845725663,Liu et al. (2016)
R,SS_FPB_MONO_SUST,80.0,150.0,250.0,2000.0,1800.0,41.0,41.0,35.0,T_C,2.0,22.0,2.027,2.0,10.0,D,S,0.0,331.11,503.98,0.419,2.0,P,600.0,8.0,335.0,0.112,OPC,0.42,20.0,Cylinder,45.4,IC,External stainless steel plate,2000.0,1332.9,10.0,5.0,75.0,missing,7.49,200.0,0.412,600.0,3.985087576285151,Liu et al. (2016)
R,SS_FPB_MONO_SUST,80.0,150.0,250.0,2000.0,1800.0,41.0,41.0,35.0,T_C,2.0,22.0,2.027,2.0,10.0,D,S,0.0,329.91,502.42,0.419,2.0,P,600.0,8.0,335.0,0.112,OPC,0.42,20.0,Cylinder,45.4,IC,External stainless steel plate,2000.0,1363.8,10.0,5.0,75.0,missing,7.66,200.0,0.421,600.0,3.9682142850778885,Liu et al. (2016)
R,SS_FPB_MONO_SUST,80.0,150.0,250.0,2000.0,1800.0,41.0,41.0,35.0,T_C,2.0,22.0,2.027,2.0,10.0,D,S,0.0,319.73,489.14,0.419,2.0,P,600.0,8.0,335.0,0.112,OPC,0.42,20.0,Cylinder,45.4,IC,External stainless steel plate,2000.0,1085.5,15.0,5.0,75.0,missing,9.11,200.0,0.501,600.0,3.930648469551311,Liu et al. (2016)
R,SS_FPB_MONO_SUST,80.0,150.0,250.0,2000.0,1800.0,41.0,41.0,35.0,T_C,2.0,22.0,2.027,2.0,10.0,D,S,0.0,315.17,483.18,0.419,2.0,P,600.0,8.0,335.0,0.112,OPC,0.42,20.0,Cylinder,45.4,IC,External stainless steel plate,2000.0,1165.0,15.0,5.0,75.0,missing,9.76,200.0,0.537,600.0,3.883623530906448,Liu et al. (2016)
R,SS_TPB_MONO,0.0,150.0,300.0,1800.0,1600.0,41.0,41.0,37.0,T_C,2.0,22.0,1.689,2.0,14.0,D,S,0.0,365.0,453.0,0.684,2.0,D,100.0,8.0,350.0,0.67,OPC,0.65,,Cylinder,18.0,C,Control,0.0,0.0,0.0,0.0,0.0,missing,0.0,0.0,0.0,800.0,4.0943445622221,Zhang et al. (2016)
R,SS_TPB_MONO,0.0,150.0,300.0,1800.0,1600.0,46.0,46.0,42.0,T_C,2.0,22.0,1.689,2.0,14.0,D,S,0.0,338.28,424.01,0.684,2.0,D,100.0,8.0,,0.67,OPC,0.62,,Cylinder,20.0,IC,missing,1800.0,2000.0,,3.5,300.0,missing,4.0,1800.0,0.22,800.0,4.053522567701846,Zhang et al. (2016)
R,SS_TPB_MONO,0.0,150.0,300.0,1800.0,1600.0,46.0,46.0,42.0,T_C,2.0,22.0,1.689,2.0,14.0,D,S,0.0,311.56,395.02,0.684,2.0,D,100.0,8.0,,0.67,OPC,0.56,,Cylinder,25.8,IC,missing,1800.0,2000.0,,3.5,300.0,missing,8.0,1800.0,0.44,800.0,4.00369019395397,Zhang et al. (2016)
R,SS_TPB_MONO,0.0,150.0,300.0,1800.0,1600.0,31.0,31.0,27.0,T_C,2.0,22.0,1.689,2.0,14.0,D,S,0.0,284.18,365.3,0.684,2.0,D,100.0,8.0,,0.67,OPC,0.62,,Cylinder,20.0,IC,missing,1800.0,2000.0,,3.5,300.0,missing,12.1,1800.0,0.666,800.0,3.8199077165203406,Zhang et al. (2016)
R,SS_TPB_MONO_SUST,80.0,150.0,280.0,3000.0,2860.0,22.0,22.0,19.0,T_C,2.0,12.0,0.539,2.0,6.0,D,S,0.0,564.9,632.45,0.135,2.0,D,220.0,6.0,550.0,0.171,OPC_HP,0.5,15.0,Cylinder,65.3,C,Control,0.0,0.0,0.0,0.0,0.0,missing,0.0,0.0,0.0,1430.0,3.590715205326705,Zhu and François (2016)
R,SS_TPB_MONO_SUST,80.0,150.0,280.0,3000.0,2860.0,22.0,22.0,19.0,T_C,2.0,12.0,0.539,2.0,6.0,D,S,0.0,701.34,739.73,0.135,2.0,D,220.0,6.0,550.0,0.171,OPC_HP,0.5,15.0,Cylinder,63.4,EI,missing,3000.0,1.8,10227.0,3.5,280.0,7:7,28.9,431.0,0.867,1430.0,3.093312601892855,Zhu and François (2016)
R,SS_FPB_MONO,0.0,150.0,300.0,2400.0,2100.0,36.5,36.5,33.0,T_C,3.0,13.0,0.885,2.0,6.0,D,S,0.0,394.4,540.7,0.126,2.0,P,100.0,6.0,,0.377,OPC,0.68,20.0,Cylinder,30.0,C,Control,0.0,0.0,0.0,0.0,0.0,missing,0.0,0.0,0.0,700.0,3.66612246699132,Dasar et al. (2017)
R,SS_FPB_MONO_SUST,30.0,150.0,300.0,2400.0,2100.0,36.5,36.5,33.0,T_C,3.0,13.0,0.885,2.0,6.0,D,S,0.0,311.7,485.75,0.126,2.0,P,100.0,6.0,,0.377,OPC,0.68,20.0,Cylinder,30.0,N,missing,2100.0,2.3,14610.0,3.5,300.0,1:1,29.44,600.0,0.957,700.0,3.529297384289471,Dasar et al. (2017)
R,SS_FPB_MONO_SUST_PREC,30.0,150.0,300.0,2400.0,2100.0,36.5,36.5,33.0,T_C,3.0,13.0,0.885,2.0,6.0,D,S,0.0,185.95,280.35,0.126,2.0,P,100.0,6.0,,0.377,OPC,0.68,20.0,Cylinder,30.0,N,missing,2100.0,4.9,14610.0,3.5,300.0,1:1,56.97,600.0,1.852,700.0,3.0726933146901194,Dasar et al. (2017)
R,SS_FPB_MONO,0.0,250.0,180.0,1200.0,1000.0,28.0,28.0,24.0,UT_C,3.0,16.0,1.34,2.0,8.0,D,H-90,0.0,380.5,522.7,0.223,0.0,missing,0.0,0.0,0.0,0.0,OPC,0.65,25.0,Cylinder,35.4,C,Control,0.0,0.0,0.0,0.0,0.0,missing,0.0,0.0,0.0,300.0,3.4255647381104497,Dong et al. (2017)
R,SS_FPB_MONO,0.0,250.0,180.0,1200.0,1000.0,28.0,28.0,24.0,UT_C,3.0,16.0,1.34,2.0,8.0,D,H-90,0.0,365.74,504.97,0.223,0.0,missing,0.0,0.0,0.0,0.0,OPC,0.65,25.0,Cylinder,35.4,IC,External stainless steel net,400.0,100.0,98.0,5.0,1.0,4:10,2.12,80.0,0.085,300.0,3.4187098067467865,Dong et al. (2017)
R,SS_FPB_MONO_SUST,30.0,250.0,180.0,1200.0,1000.0,28.0,28.0,24.0,UT_C,3.0,16.0,1.34,2.0,8.0,D,H-90,0.0,358.91,496.77,0.223,0.0,missing,0.0,0.0,0.0,0.0,OPC,0.65,25.0,Cylinder,35.4,IC,External stainless steel net,400.0,100.0,98.0,5.0,1.0,4:10,3.1,80.0,0.124,300.0,3.4041928906419536,Dong et al. (2017)
R,SS_FPB_MONO_SUST,60.0,250.0,180.0,1200.0,1000.0,28.0,28.0,24.0,UT_C,3.0,16.0,1.34,2.0,8.0,D,H-90,0.0,366.5,505.89,0.223,0.0,missing,0.0,0.0,0.0,0.0,OPC,0.65,25.0,Cylinder,35.4,IC,External stainless steel net,400.0,100.0,98.0,5.0,1.0,4:10,2.01,80.0,0.08,300.0,3.4151002868311466,Dong et al. (2017)
R,SS_FPB_MONO,0.0,80.0,140.0,1460.0,1260.0,26.5,26.5,0.0,ST,1.0,13.0,1.185,0.0,0.0,D,H-180,0.0,268.53,405.12,0.0,2.0,D,280.0,6.0,386.0,0.252,OPC,0.5,20.0,Cylinder,40.0,IC,External copper plate,1460.0,1000.0,25.0,3.0,20.0,missing,16.63,0.0,0.54,490.0,1.4327007339340465,Lim et al. (2017)
R,SS_FPB_MONO,0.0,80.0,140.0,1460.0,1260.0,26.5,26.5,0.0,ST,1.0,13.0,1.185,0.0,0.0,D,H-180,0.0,289.16,430.91,0.0,2.0,D,280.0,6.0,386.0,0.252,OPC,0.4,20.0,Cylinder,40.0,IC,External copper plate,1460.0,1000.0,25.0,3.0,20.0,missing,13.71,60.0,0.446,490.0,1.5390154481375546,Lim et al. (2017)
R,SS_FPB_MONO,0.0,80.0,140.0,1460.0,1260.0,26.5,26.5,0.0,ST,1.0,13.0,1.185,0.0,0.0,D,H-180,0.0,240.34,369.88,0.0,2.0,D,280.0,6.0,386.0,0.252,OPC,0.65,20.0,Cylinder,40.0,IC,External copper plate,1460.0,1000.0,25.0,3.0,20.0,missing,20.62,60.0,0.67,490.0,1.4036429994545037,Lim et al. (2017)
R,SS_FPB_MONO,0.0,80.0,140.0,1460.0,1260.0,26.5,26.5,0.0,ST,1.0,13.0,1.185,0.0,0.0,D,H-180,0.0,213.08,335.79,0.0,0.0,missing,0.0,6.0,386.0,0.0,OPC,0.5,20.0,Cylinder,40.0,IC,External copper plate,1460.0,1000.0,25.0,3.0,20.0,missing,24.48,60.0,0.796,490.0,1.2029723039923526,Lim et al. (2017)
R,SS_FPB_MONO,0.0,120.0,200.0,1700.0,1500.0,32.5,37.5,35.5,T_C,2.0,12.0,0.942,2.0,8.0,D,H-180,0.0,385.0,630.0,0.419,2.0,P,500.0,6.5,329.0,0.111,OPC,0.5,20.0,Cylinder,34.2,C,Control,0.0,0.0,0.0,0.0,0.0,missing,0.0,0.0,0.0,500.0,2.642622395779755,Li et al. (2018)
R,SS_FPB_MONO,0.0,120.0,200.0,1700.0,1500.0,32.5,37.5,35.5,T_C,2.0,12.0,0.942,2.0,8.0,D,S,0.0,371.05,610.04,0.419,2.0,P,500.0,6.5,329.0,0.111,OPC,0.53,20.0,Cube,34.2,IC,External stainless steel plate,1700.0,1000.0,5.0,5.0,200.0,1:1,1.98,100.0,0.059,500.0,2.612273245708441,Li et al. (2018)
R,SS_FPB_MONO,0.0,120.0,200.0,1700.0,1500.0,32.5,37.5,35.5,T_C,2.0,12.0,0.942,2.0,8.0,D,S,0.0,352.45,583.43,0.419,2.0,P,500.0,6.5,329.0,0.111,OPC,0.53,20.0,Cube,34.2,IC,External stainless steel plate,1700.0,1000.0,10.0,5.0,200.0,1:1,4.62,100.0,0.139,500.0,2.559550192783766,Li et al. (2018)
R,SS_FPB_MONO,0.0,120.0,200.0,1700.0,1500.0,32.5,37.5,35.5,T_C,2.0,12.0,0.942,2.0,8.0,D,S,0.0,323.14,541.5,0.419,2.0,P,500.0,6.5,329.0,0.111,OPC,0.53,20.0,Cube,34.2,IC,External stainless steel plate,1700.0,1000.0,20.0,5.0,200.0,1:1,8.78,100.0,0.263,500.0,2.468099531471619,Li et al. (2018)
R,SS_FPB_MONO_SUST,15.0,120.0,200.0,1700.0,1500.0,32.5,37.5,35.5,T_C,2.0,12.0,0.942,2.0,8.0,D,S,0.0,366.82,603.99,0.419,2.0,P,500.0,6.5,329.0,0.111,OPC,0.53,20.0,Cube,34.2,IC,External stainless steel plate,1700.0,1000.0,5.0,5.0,200.0,1:1,2.58,100.0,0.077,500.0,2.498151876538021,Li et al. (2018)
R,SS_FPB_MONO_SUST,15.0,120.0,200.0,1700.0,1500.0,32.5,37.5,35.5,T_C,2.0,12.0,0.942,2.0,8.0,D,S,0.0,344.7,572.34,0.419,2.0,P,500.0,6.5,329.0,0.111,OPC,0.53,20.0,Cube,34.2,IC,External stainless steel plate,1700.0,1000.0,10.0,5.0,200.0,1:1,5.72,100.0,0.172,500.0,2.4344901638739844,Li et al. (2018)
R,SS_FPB_MONO_SUST,15.0,120.0,200.0,1700.0,1500.0,32.5,37.5,35.5,T_C,2.0,12.0,0.942,2.0,8.0,D,S,0.0,313.56,527.79,0.419,2.0,P,500.0,6.5,329.0,0.111,OPC,0.53,20.0,Cube,34.2,IC,External stainless steel plate,1700.0,1000.0,20.0,5.0,200.0,1:1,10.14,100.0,0.304,500.0,2.3841650799864684,Li et al. (2018)
R,SS_FPB_MONO_SUST,30.0,120.0,200.0,1700.0,1500.0,32.5,37.5,35.5,T_C,2.0,12.0,0.942,2.0,8.0,D,S,0.0,364.07,600.06,0.419,2.0,P,500.0,6.5,329.0,0.111,OPC,0.53,20.0,Cube,34.2,IC,External stainless steel plate,1700.0,1000.0,5.0,5.0,200.0,1:1,2.97,100.0,0.089,500.0,2.4672517145492794,Li et al. (2018)
R,SS_FPB_MONO_SUST,30.0,120.0,200.0,1700.0,1500.0,32.5,37.5,35.5,T_C,2.0,12.0,0.942,2.0,8.0,D,S,0.0,341.04,567.1,0.419,2.0,P,500.0,6.5,329.0,0.111,OPC,0.53,20.0,Cube,34.2,IC,External stainless steel plate,1700.0,1000.0,10.0,5.0,200.0,1:1,6.24,100.0,0.187,500.0,2.3896797998449792,Li et al. (2018)
R,SS_FPB_MONO_SUST,30.0,120.0,200.0,1700.0,1500.0,32.5,37.5,35.5,T_C,2.0,12.0,0.942,2.0,8.0,D,S,0.0,306.79,518.11,0.419,2.0,P,500.0,6.5,329.0,0.111,OPC,0.53,20.0,Cube,34.2,IC,External stainless steel plate,1700.0,1000.0,20.0,5.0,200.0,1:1,11.1,100.0,0.333,500.0,2.244955980157409,Li et al. (2018)
R,SS_FPB_MONO_SUST,60.0,120.0,200.0,1700.0,1500.0,32.5,37.5,35.5,T_C,2.0,12.0,0.942,2.0,8.0,D,S,0.0,363.02,598.55,0.419,2.0,P,500.0,6.5,329.0,0.111,OPC,0.53,20.0,Cube,34.2,IC,External stainless steel plate,1700.0,1000.0,5.0,5.0,200.0,1:1,3.12,100.0,0.094,500.0,2.435366204227864,Li et al. (2018)
R,SS_FPB_MONO_SUST,60.0,120.0,200.0,1700.0,1500.0,32.5,37.5,35.5,T_C,2.0,12.0,0.942,2.0,8.0,D,S,0.0,338.29,563.17,0.419,2.0,P,500.0,6.5,329.0,0.111,OPC,0.53,20.0,Cube,34.2,IC,External stainless steel plate,1700.0,1000.0,10.0,5.0,200.0,1:1,6.63,100.0,0.199,500.0,2.2617630984737906,Li et al. (2018)
R,SS_FPB_MONO_SUST,60.0,120.0,200.0,1700.0,1500.0,32.5,37.5,35.5,T_C,2.0,12.0,0.942,2.0,8.0,D,S,0.0,308.42,520.43,0.419,2.0,P,500.0,6.5,329.0,0.111,OPC,0.53,20.0,Cube,34.2,IC,External stainless steel plate,1700.0,1000.0,20.0,5.0,200.0,1:1,10.87,100.0,0.326,500.0,1.308332819650179,Li et al. (2018)
R,SS_FPB_MONO,0.0,100.0,150.0,1150.0,900.0,25.0,25.0,0.0,ST,2.0,10.0,1.047,0.0,0.0,P,H-90,0.0,250.0,375.0,0.0,0.0,missing,0.0,0.0,0.0,0.0,OPC,0.5,10.0,Cube,33.0,C,Control,0.0,0.0,0.0,0.0,0.0,missing,0.0,0.0,0.0,350.0,2.2915241456346207,Nguyen and Lambert (2018)
R,SS_FPB_MONO,0.0,100.0,150.0,1150.0,900.0,25.0,25.0,0.0,ST,2.0,10.0,1.047,0.0,0.0,P,H-90,0.0,247.32,371.49,0.0,0.0,missing,0.0,0.0,0.0,0.0,OPC,0.5,10.0,Cube,33.0,IC,External stainless steel plate,1150.0,250.0,3.1,3.5,50.0,missing,0.59,1130.0,0.015,350.0,2.262804222982201,Nguyen and Lambert (2018)
