Repository: Johnsonlijian/structural-ml-validation-target-mismatch

## Key scripts

| Script | Role |
|---|---|
| `run_qa_chain.py` (repo root) | Sync Mangalathu/Mendeley results → run Table S7 / Fig S5 / graphical abstract |
| `33_cace_nine_module_summary.py` | Writes `outputs/tables/cace_ninemodule_rf_summary.csv` + Figure S5 |
| `34_graphical_abstract_cace_v0.py` | Graphical abstract raster/SVG |
| `06_reproduce_mangalathu_2020_shear_wall.py` | Shear-wall benchmark |
| `24_reproduce_mendeley_beam_column_joint.py` | Mendeley joint benchmark |
| `08_reproduce_rahman_2021_sfrc_regression.py` | SFRC shear benchmark |
| `10_reproduce_nguyen_2020_concrete_strength.py` | UCI concrete benchmark |

File: code/outputs/reproductions/10-5281-zenodo-8062007/analysis_data.csv (part 5 of 6)
Cross-section,Test Type and Configuration,Sustained Loading (% Ultimate),Width (mm),Depth (mm),Length (mm),Test Length (mm),Side Cover to Ctr of Tension Bar (mm),Bottom Cover to Ctr of Tension Bar (mm),Top Cover to Ctr of Compression Bar (mm),Reinforcement Design ,# Tensile Bars,"Diameter Tensile Bars, db,t (mm)","Tension Reinforcement Ratio, pten (%)",# Compression Bars,"Diameter Comp Bars, db,c (mm)",Longitudinal Bar Type,Tension Bar End Anchorage,Lsplice (mm),"fy Longitudinal Bars (Tensile), (MPa) ","fsu Long Bars, (MPa)","Comp Reinforcement Ratio, pcom (%)",# Stirrup Legs,Stirrup Bar Type,"Stirrup Spacing, s (mm) ","Stirrup Diameter, ds (mm)","fy,s Stirrup Bars",stirrup_volumetric_ratio,Cement Type,W/C Ratio,Max Aggregate Size (mm),Comp. Test Method,f'c (MPa) ,Corrosion Method,Cathode Type,"Corrosion Zone Length, Lc (mm)",corrosion_current_density,"Duration, (days)",Solution Concetration (% NaCl),Immersion Depth (mm),Wet/Dry Cyclic Ratio (days),mass_loss_tensile_bars,"Average Sample Length, (mm)","Corrosion Penetration Depth, Xaver (mm)","Shear Span, x (mm)",log_mmax_exp,source_group
R,SS_FPB_MONO,0.0,100.0,150.0,1150.0,900.0,25.0,25.0,0.0,ST,2.0,10.0,1.047,0.0,0.0,P,H-90,0.0,247.44,371.64,0.0,0.0,missing,0.0,0.0,0.0,0.0,OPC,0.5,10.0,Cube,33.0,IC,External stainless steel plate,1150.0,500.0,1.6,3.5,50.0,missing,0.56,1130.0,0.014,350.0,2.2512917986064953,Nguyen and Lambert (2018)
R,SS_FPB_MONO,0.0,100.0,150.0,1150.0,900.0,25.0,25.0,0.0,ST,2.0,10.0,1.047,0.0,0.0,P,H-90,0.0,247.78,372.09,0.0,0.0,missing,0.0,0.0,0.0,0.0,OPC,0.5,10.0,Cube,33.0,IC,External stainless steel plate,1150.0,1000.0,0.8,3.5,50.0,missing,0.49,1130.0,0.012,350.0,2.2235418856535927,Nguyen and Lambert (2018)
R,SS_FPB_MONO,0.0,100.0,150.0,1150.0,900.0,25.0,25.0,0.0,ST,2.0,10.0,1.047,0.0,0.0,P,H-90,0.0,247.74,372.03,0.0,0.0,missing,0.0,0.0,0.0,0.0,OPC,0.5,10.0,Cube,33.0,IC,External stainless steel plate,1150.0,2500.0,0.3,3.5,50.0,missing,0.5,1130.0,0.012,350.0,2.28949985344539,Nguyen and Lambert (2018)
R,SS_FPB_MONO,0.0,100.0,150.0,1150.0,900.0,25.0,25.0,0.0,ST,2.0,10.0,1.047,0.0,0.0,P,H-90,0.0,250.0,375.0,0.0,0.0,missing,0.0,0.0,0.0,0.0,OPC,0.5,10.0,Cube,33.0,C,Control,0.0,0.0,0.0,0.0,0.0,missing,0.0,0.0,0.0,350.0,2.2731562823032334,Nguyen and Lambert (2018)
R,SS_FPB_MONO,0.0,100.0,150.0,1150.0,900.0,25.0,25.0,0.0,ST,2.0,10.0,1.047,0.0,0.0,P,H-90,0.0,245.22,368.73,0.0,0.0,missing,0.0,0.0,0.0,0.0,OPC,0.5,10.0,Cube,33.0,IC,External stainless steel plate,1150.0,250.0,6.3,3.5,50.0,missing,1.05,1130.0,0.026,350.0,2.231089091288976,Nguyen and Lambert (2018)
R,SS_FPB_MONO,0.0,100.0,150.0,1150.0,900.0,25.0,25.0,0.0,ST,2.0,10.0,1.047,0.0,0.0,P,H-90,0.0,244.9,368.31,0.0,0.0,missing,0.0,0.0,0.0,0.0,OPC,0.5,10.0,Cube,33.0,IC,External stainless steel plate,1150.0,500.0,3.1,3.5,50.0,missing,1.12,1130.0,0.028,350.0,2.2364452904895007,Nguyen and Lambert (2018)
R,SS_FPB_MONO,0.0,100.0,150.0,1150.0,900.0,25.0,25.0,0.0,ST,2.0,10.0,1.047,0.0,0.0,P,H-90,0.0,244.72,368.07,0.0,0.0,missing,0.0,0.0,0.0,0.0,OPC,0.5,10.0,Cube,33.0,IC,External stainless steel plate,1150.0,1000.0,1.6,3.5,50.0,missing,1.16,1130.0,0.029,350.0,2.1972245773362196,Nguyen and Lambert (2018)
R,SS_FPB_MONO,0.0,100.0,150.0,1150.0,900.0,25.0,25.0,0.0,ST,2.0,10.0,1.047,0.0,0.0,P,H-90,0.0,245.29,368.82,0.0,0.0,missing,0.0,0.0,0.0,0.0,OPC,0.5,10.0,Cube,33.0,IC,External stainless steel plate,1150.0,2500.0,0.6,3.5,50.0,missing,1.03,1130.0,0.026,350.0,2.2364452904895007,Nguyen and Lambert (2018)
R,SS_FPB_MONO,0.0,100.0,150.0,1150.0,900.0,25.0,25.0,0.0,ST,2.0,10.0,1.047,0.0,0.0,P,H-90,0.0,250.0,375.0,0.0,0.0,missing,0.0,0.0,0.0,0.0,OPC,0.5,10.0,Cube,33.0,C,Control,0.0,0.0,0.0,0.0,0.0,missing,0.0,0.0,0.0,350.0,2.2679936482244267,Nguyen and Lambert (2018)
R,SS_FPB_MONO,0.0,100.0,150.0,1150.0,900.0,25.0,25.0,0.0,ST,2.0,10.0,1.047,0.0,0.0,P,H-90,0.0,239.07,360.66,0.0,0.0,missing,0.0,0.0,0.0,0.0,OPC,0.5,10.0,Cube,33.0,IC,External stainless steel plate,1150.0,250.0,15.7,3.5,50.0,missing,2.39,1130.0,0.06,350.0,2.194999882314108,Nguyen and Lambert (2018)
R,SS_FPB_MONO,0.0,100.0,150.0,1150.0,900.0,25.0,25.0,0.0,ST,2.0,10.0,1.047,0.0,0.0,P,H-90,0.0,239.43,361.14,0.0,0.0,missing,0.0,0.0,0.0,0.0,OPC,0.5,10.0,Cube,33.0,IC,External stainless steel plate,1150.0,500.0,7.8,3.5,50.0,missing,2.31,1130.0,0.058,350.0,2.2082744135228043,Nguyen and Lambert (2018)
R,SS_FPB_MONO,0.0,100.0,150.0,1150.0,900.0,25.0,25.0,0.0,ST,2.0,10.0,1.047,0.0,0.0,P,H-90,0.0,238.47,359.88,0.0,0.0,missing,0.0,0.0,0.0,0.0,OPC,0.5,10.0,Cube,33.0,IC,External stainless steel plate,1150.0,1000.0,3.9,3.5,50.0,missing,2.52,1130.0,0.063,350.0,2.1972245773362196,Nguyen and Lambert (2018)
R,SS_FPB_MONO,0.0,100.0,150.0,1150.0,900.0,25.0,25.0,0.0,ST,2.0,10.0,1.047,0.0,0.0,P,H-90,0.0,239.8,361.62,0.0,0.0,missing,0.0,0.0,0.0,0.0,OPC,0.5,10.0,Cube,33.0,IC,External stainless steel plate,1150.0,2500.0,1.6,3.5,50.0,missing,2.23,1130.0,0.056,350.0,2.2289385528257473,Nguyen and Lambert (2018)
R,SS_FPB_MONO,0.0,100.0,150.0,1150.0,900.0,25.0,25.0,0.0,ST,2.0,10.0,1.047,0.0,0.0,P,H-90,0.0,250.0,375.0,0.0,0.0,missing,0.0,0.0,0.0,0.0,OPC,0.5,10.0,Cube,33.0,C,Control,0.0,0.0,0.0,0.0,0.0,missing,0.0,0.0,0.0,350.0,2.2648832258100344,Nguyen and Lambert (2018)
R,SS_FPB_MONO,0.0,100.0,150.0,1150.0,900.0,25.0,25.0,0.0,ST,2.0,10.0,1.047,0.0,0.0,P,H-90,0.0,231.56,350.82,0.0,0.0,missing,0.0,0.0,0.0,0.0,OPC,0.5,10.0,Cube,33.0,IC,External stainless steel plate,1150.0,250.0,31.3,3.5,50.0,missing,4.03,1130.0,0.101,350.0,2.1114245875328868,Nguyen and Lambert (2018)
R,SS_FPB_MONO,0.0,100.0,150.0,1150.0,900.0,25.0,25.0,0.0,ST,2.0,10.0,1.047,0.0,0.0,P,H-90,0.0,232.84,352.5,0.0,0.0,missing,0.0,0.0,0.0,0.0,OPC,0.5,10.0,Cube,33.0,IC,External stainless steel plate,1150.0,500.0,15.7,3.5,50.0,missing,3.75,1130.0,0.094,350.0,2.020222182019865,Nguyen and Lambert (2018)
R,SS_FPB_MONO,0.0,100.0,150.0,1150.0,900.0,25.0,25.0,0.0,ST,2.0,10.0,1.047,0.0,0.0,P,H-90,0.0,225.16,342.42,0.0,0.0,missing,0.0,0.0,0.0,0.0,OPC,0.5,10.0,Cube,33.0,IC,External stainless steel plate,1150.0,1000.0,7.8,3.5,50.0,missing,5.43,1130.0,0.136,350.0,2.061786606441115,Nguyen and Lambert (2018)
R,SS_FPB_MONO,0.0,100.0,150.0,1150.0,900.0,25.0,25.0,0.0,ST,2.0,10.0,1.047,0.0,0.0,P,H-90,0.0,230.21,349.05,0.0,0.0,missing,0.0,0.0,0.0,0.0,OPC,0.5,10.0,Cube,33.0,IC,External stainless steel plate,1150.0,2500.0,3.1,3.5,50.0,missing,4.33,1130.0,0.108,350.0,2.1138429683971682,Nguyen and Lambert (2018)
R,SS_FPB_MONO,0.0,230.0,300.0,1500.0,1300.0,31.0,31.0,31.0,T_C,2.0,12.0,0.328,2.0,12.0,D,S,0.0,369.0,490.77,0.328,2.0,D,200.0,8.0,369.0,0.219,OPC,0.5,,Cylinder,25.0,C,Control,0.0,0.0,0.0,0.0,0.0,missing,0.0,0.0,0.0,433.0,3.8366526984033693,Yadav et al. (2018)
R,SS_FPB_MONO,0.0,230.0,300.0,1500.0,1300.0,31.0,31.0,31.0,T_C,2.0,12.0,0.328,2.0,12.0,D,S,0.0,335.0,408.7,0.328,2.0,D,200.0,8.0,335.0,0.219,OPC,0.5,,Cylinder,25.0,IC,External stainless steel mesh,1000.0,375.0,25.0,3.5,300.0,missing,10.52,1500.0,0.316,433.0,3.7909846770510898,Yadav et al. (2018)
R,SS_FPB_MONO,0.0,230.0,300.0,1500.0,1300.0,31.0,31.0,31.0,T_C,2.0,12.0,0.328,2.0,12.0,D,S,0.0,323.0,361.76,0.328,2.0,D,200.0,8.0,323.0,0.219,OPC,0.5,,Cylinder,25.0,IC,External stainless steel mesh,1000.0,470.0,40.0,3.5,300.0,missing,20.74,1500.0,0.622,433.0,3.711618941083426,Yadav et al. (2018)
R,SS_FPB_MONO,0.0,230.0,300.0,1500.0,1300.0,31.0,31.0,31.0,T_C,2.0,12.0,0.328,2.0,12.0,D,S,0.0,300.0,360.0,0.328,2.0,D,200.0,8.0,300.0,0.219,OPC,0.5,,Cylinder,25.0,IC,External stainless steel mesh,1000.0,470.0,60.0,3.5,300.0,missing,30.3,1500.0,0.909,433.0,3.575710756008298,Yadav et al. (2018)
R,SS_FPB_MONO,0.0,230.0,300.0,1500.0,1300.0,31.0,31.0,31.0,T_C,2.0,12.0,0.328,2.0,12.0,D,S,0.0,445.0,582.95,0.328,2.0,D,200.0,8.0,445.0,0.219,OPC,0.5,,Cylinder,25.0,C,Control,0.0,,0.0,0.0,0.0,missing,0.0,0.0,0.0,433.0,3.8588331769140267,Yadav et al. (2018)
R,SS_FPB_MONO,0.0,230.0,300.0,1500.0,1300.0,31.0,31.0,31.0,T_C,2.0,12.0,0.328,2.0,12.0,D,S,0.0,425.0,531.25,0.328,2.0,D,200.0,8.0,425.0,0.219,OPC,0.5,,Cylinder,25.0,IC,External stainless steel mesh,1000.0,375.0,25.0,3.5,300.0,missing,10.89,1500.0,0.327,433.0,3.773220602547687,Yadav et al. (2018)
R,SS_FPB_MONO,0.0,230.0,300.0,1500.0,1300.0,31.0,31.0,31.0,T_C,2.0,12.0,0.328,2.0,12.0,D,S,0.0,360.0,414.0,0.328,2.0,D,200.0,8.0,360.0,0.219,OPC,0.5,,Cylinder,25.0,IC,External stainless steel mesh,1000.0,470.0,40.0,3.5,300.0,missing,20.17,1500.0,0.605,433.0,3.6901286735143684,Yadav et al. (2018)
R,SS_FPB_MONO,0.0,230.0,300.0,1500.0,1300.0,31.0,31.0,31.0,T_C,2.0,12.0,0.328,2.0,12.0,D,S,0.0,340.0,387.6,0.328,2.0,D,200.0,8.0,340.0,0.219,OPC,0.5,,Cylinder,25.0,IC,External stainless steel mesh,1000.0,470.0,60.0,3.5,300.0,missing,30.15,1500.0,0.905,433.0,3.6184569898173904,Yadav et al. (2018)
R,SS_FPB_MONO,0.0,230.0,300.0,1500.0,1300.0,31.0,31.0,31.0,T_C,2.0,12.0,0.328,2.0,12.0,D,S,0.0,369.0,490.77,0.328,2.0,D,200.0,8.0,369.0,0.219,OPC,0.46,,Cylinder,30.4,C,Control,0.0,,0.0,0.0,0.0,missing,0.0,0.0,0.0,433.0,3.8975183192252643,Yadav et al. (2018)
R,SS_FPB_MONO,0.0,230.0,300.0,1500.0,1300.0,31.0,31.0,31.0,T_C,2.0,12.0,0.328,2.0,12.0,D,S,0.0,335.0,408.7,0.328,2.0,D,200.0,8.0,335.0,0.219,OPC,0.46,,Cylinder,30.4,IC,External stainless steel mesh,1000.0,375.0,25.0,3.5,300.0,missing,10.01,1500.0,0.3,433.0,3.7918872041881655,Yadav et al. (2018)
R,SS_FPB_MONO,0.0,230.0,300.0,1500.0,1300.0,31.0,31.0,31.0,T_C,2.0,12.0,0.328,2.0,12.0,D,S,0.0,323.0,361.76,0.328,2.0,D,200.0,8.0,323.0,0.219,OPC,0.46,,Cylinder,30.4,IC,External stainless steel mesh,1000.0,470.0,40.0,3.5,300.0,missing,20.46,1500.0,0.614,433.0,3.730501128804756,Yadav et al. (2018)
R,SS_FPB_MONO,0.0,230.0,300.0,1500.0,1300.0,31.0,31.0,31.0,T_C,2.0,12.0,0.328,2.0,12.0,D,S,0.0,300.0,360.0,0.328,2.0,D,200.0,8.0,300.0,0.219,OPC,0.46,,Cylinder,30.4,IC,External stainless steel mesh,1000.0,470.0,60.0,3.5,300.0,missing,30.5,1500.0,0.915,433.0,3.662792119350618,Yadav et al. (2018)
R,SS_FPB_MONO,0.0,230.0,300.0,1500.0,1300.0,31.0,31.0,31.0,T_C,2.0,12.0,0.328,2.0,12.0,D,S,0.0,445.0,582.95,0.328,2.0,D,200.0,8.0,445.0,0.219,OPC,0.46,,Cylinder,30.4,C,Control,0.0,,0.0,0.0,0.0,missing,0.0,0.0,0.0,433.0,3.934957976710642,Yadav et al. (2018)
R,SS_FPB_MONO,0.0,230.0,300.0,1500.0,1300.0,31.0,31.0,31.0,T_C,2.0,12.0,0.328,2.0,12.0,D,S,0.0,425.0,531.25,0.328,2.0,D,200.0,8.0,425.0,0.219,OPC,0.46,,Cylinder,30.4,IC,External stainless steel mesh,1000.0,375.0,25.0,3.5,300.0,missing,10.45,1500.0,0.314,433.0,3.8588331769140267,Yadav et al. (2018)
R,SS_FPB_MONO,0.0,230.0,300.0,1500.0,1300.0,31.0,31.0,31.0,T_C,2.0,12.0,0.328,2.0,12.0,D,S,0.0,360.0,414.0,0.328,2.0,D,200.0,8.0,360.0,0.219,OPC,0.46,,Cylinder,30.4,IC,External stainless steel mesh,1000.0,470.0,40.0,3.5,300.0,missing,20.3,1500.0,0.609,433.0,3.802654468372781,Yadav et al. (2018)
R,SS_FPB_MONO,0.0,230.0,300.0,1500.0,1300.0,31.0,31.0,31.0,T_C,2.0,12.0,0.328,2.0,12.0,D,S,0.0,340.0,387.6,0.328,2.0,D,200.0,8.0,340.0,0.219,OPC,0.46,,Cylinder,30.4,IC,External stainless steel mesh,1000.0,470.0,60.0,3.5,300.0,missing,30.1,1500.0,0.903,433.0,3.7428940424201746,Yadav et al. (2018)
R,SS_FPB_MONO,0.0,100.0,160.0,1400.0,1200.0,27.0,27.0,25.0,UT_C,2.0,12.0,1.414,2.0,8.0,D,S,0.0,335.0,490.0,0.628,2.0,P,400.0,6.0,235.0,0.141,OPC,0.53,20.0,Cube,45.9,C,Control,0.0,0.0,0.0,0.0,0.0,missing,0.0,0.0,0.0,400.0,2.5079719227189963,Ye et al. (2018)
R,SS_FPB_MONO_SUST,0.0,100.0,160.0,1400.0,1200.0,27.0,27.0,25.0,UT_C,2.0,12.0,1.414,2.0,8.0,D,S,0.0,327.73,478.62,0.628,2.0,P,400.0,6.0,235.0,0.141,OPC,0.53,20.0,Cube,45.9,EI,missing,1400.0,1.4,1461.0,3.5,160.0,missing,2.15,110.0,0.065,400.0,2.488234439880675,Ye et al. (2018)
R,SS_FPB_MONO_SUST,0.0,100.0,160.0,1400.0,1200.0,27.0,27.0,25.0,UT_C,2.0,12.0,1.414,2.0,8.0,D,S,0.0,324.95,474.28,0.628,2.0,P,400.0,6.0,235.0,0.141,OPC,0.53,20.0,Cube,45.9,EI,missing,1400.0,2.0,1461.0,3.5,160.0,missing,2.97,110.0,0.089,400.0,2.4782176616372036,Ye et al. (2018)
R,SS_FPB_MONO_SUST,0.0,100.0,160.0,1400.0,1200.0,27.0,27.0,25.0,UT_C,2.0,12.0,1.414,2.0,8.0,D,S,0.0,318.25,463.8,0.628,2.0,P,400.0,6.0,235.0,0.141,OPC,0.53,20.0,Cube,45.9,EI,missing,1400.0,3.3,1461.0,3.5,160.0,missing,4.95,110.0,0.149,400.0,2.4807312783775197,Ye et al. (2018)
R,SS_FPB_MONO_SUST,0.0,100.0,160.0,1400.0,1200.0,27.0,27.0,25.0,UT_C,2.0,12.0,1.414,2.0,8.0,D,S,0.0,311.76,453.64,0.628,2.0,P,400.0,6.0,235.0,0.141,OPC,0.53,20.0,Cube,45.9,EI,missing,1400.0,4.6,1461.0,3.5,160.0,missing,6.87,110.0,0.206,400.0,2.4612967841488667,Ye et al. (2018)
R,SS_FPB_MONO_SUST,30.0,100.0,160.0,1400.0,1200.0,27.0,27.0,25.0,UT_C,2.0,12.0,1.414,2.0,8.0,D,S,0.0,326.37,476.51,0.628,2.0,P,400.0,6.0,235.0,0.141,OPC,0.53,20.0,Cube,45.9,EI,missing,1400.0,1.7,1461.0,3.5,160.0,missing,2.55,110.0,0.077,400.0,2.510411940196362,Ye et al. (2018)
R,SS_FPB_MONO_SUST,30.0,100.0,160.0,1400.0,1200.0,27.0,27.0,25.0,UT_C,2.0,12.0,1.414,2.0,8.0,D,S,0.0,323.6,472.17,0.628,2.0,P,400.0,6.0,235.0,0.141,OPC,0.53,20.0,Cube,45.9,EI,missing,1400.0,2.2,1461.0,3.5,160.0,missing,3.37,110.0,0.101,400.0,2.4714836294558595,Ye et al. (2018)
R,SS_FPB_MONO_SUST,30.0,100.0,160.0,1400.0,1200.0,27.0,27.0,25.0,UT_C,2.0,12.0,1.414,2.0,8.0,D,S,0.0,317.85,463.17,0.628,2.0,P,400.0,6.0,235.0,0.141,OPC,0.53,20.0,Cube,45.9,EI,missing,1400.0,3.3,1461.0,3.5,160.0,missing,5.07,110.0,0.152,400.0,2.424802725718295,Ye et al. (2018)
R,SS_FPB_MONO_SUST,30.0,100.0,160.0,1400.0,1200.0,27.0,27.0,25.0,UT_C,2.0,12.0,1.414,2.0,8.0,D,S,0.0,311.38,453.06,0.628,2.0,P,400.0,6.0,235.0,0.141,OPC,0.53,20.0,Cube,45.9,EI,missing,1400.0,4.6,1461.0,3.5,160.0,missing,6.98,110.0,0.209,400.0,2.3933394562625097,Ye et al. (2018)
R,SS_FPB_MONO_SUST,60.0,100.0,160.0,1400.0,1200.0,27.0,27.0,25.0,UT_C,2.0,12.0,1.414,2.0,8.0,D,S,0.0,324.44,473.49,0.628,2.0,P,400.0,6.0,235.0,0.141,OPC,0.53,20.0,Cube,45.9,EI,missing,1400.0,2.0,1461.0,3.5,160.0,missing,3.12,110.0,0.094,400.0,2.4553061800117097,Ye et al. (2018)
R,SS_FPB_MONO_SUST,60.0,100.0,160.0,1400.0,1200.0,27.0,27.0,25.0,UT_C,2.0,12.0,1.414,2.0,8.0,D,S,0.0,322.75,470.84,0.628,2.0,P,400.0,6.0,235.0,0.141,OPC,0.53,20.0,Cube,45.9,EI,missing,1400.0,2.4,1461.0,3.5,160.0,missing,3.62,110.0,0.109,400.0,2.412335956953165,Ye et al. (2018)
R,SS_FPB_MONO_SUST,60.0,100.0,160.0,1400.0,1200.0,27.0,27.0,25.0,UT_C,2.0,12.0,1.414,2.0,8.0,D,S,0.0,317.98,463.38,0.628,2.0,P,400.0,6.0,235.0,0.141,OPC,0.53,20.0,Cube,45.9,EI,missing,1400.0,3.3,1461.0,3.5,160.0,missing,5.03,110.0,0.151,400.0,2.33214389523559,Ye et al. (2018)
R,SS_FPB_MONO_SUST,60.0,100.0,160.0,1400.0,1200.0,27.0,27.0,25.0,UT_C,2.0,12.0,1.414,2.0,8.0,D,S,0.0,310.84,452.22,0.628,2.0,P,400.0,6.0,235.0,0.141,OPC,0.53,20.0,Cube,45.9,EI,missing,1400.0,1.2,1461.0,3.5,160.0,missing,7.14,110.0,0.214,400.0,2.2512917986064953,Ye et al. (2018)
R,SS_FPB_MONO,0.0,100.0,160.0,1400.0,1200.0,27.0,27.0,25.0,UT_C,2.0,12.0,1.414,2.0,8.0,D,S,0.0,311.03,459.35,0.628,2.0,P,400.0,6.0,235.0,0.141,OPC,0.53,20.0,Cube,45.9,IC,External stainless steel bar,1400.0,190.0,20.0,3.5,160.0,missing,3.91,110.0,0.117,400.0,2.479894107964456,Ye et al. (2018)
R,SS_FPB_MONO,0.0,100.0,160.0,1400.0,1200.0,27.0,27.0,25.0,UT_C,2.0,12.0,1.414,2.0,8.0,D,S,0.0,291.04,433.79,0.628,2.0,P,400.0,6.0,235.0,0.141,OPC,0.53,20.0,Cube,45.9,IC,External stainless steel bar,1400.0,190.0,35.0,3.5,160.0,missing,7.17,110.0,0.215,400.0,2.468099531471619,Ye et al. (2018)
R,SS_FPB_MONO_SUST,30.0,100.0,160.0,1400.0,1200.0,27.0,27.0,25.0,UT_C,2.0,12.0,1.414,2.0,8.0,D,S,0.0,316.49,466.32,0.628,2.0,P,400.0,6.0,235.0,0.141,OPC,0.53,20.0,Cube,45.9,IC,External stainless steel bar,1400.0,190.0,20.0,3.5,160.0,missing,3.02,110.0,0.091,400.0,2.4731713935695794,Ye et al. (2018)
R,SS_FPB_MONO_SUST,30.0,100.0,160.0,1400.0,1200.0,27.0,27.0,25.0,UT_C,2.0,12.0,1.414,2.0,8.0,D,S,0.0,294.17,437.79,0.628,2.0,P,400.0,6.0,235.0,0.141,OPC,0.53,20.0,Cube,45.9,IC,External stainless steel bar,1400.0,190.0,35.0,3.5,160.0,missing,6.66,110.0,0.2,400.0,2.4344901638739844,Ye et al. (2018)
R,SS_FPB_MONO_SUST,60.0,100.0,160.0,1400.0,1200.0,27.0,27.0,25.0,UT_C,2.0,12.0,1.414,2.0,8.0,D,S,0.0,314.16,463.34,0.628,2.0,P,400.0,6.0,235.0,0.141,OPC,0.53,20.0,Cube,45.9,IC,External stainless steel bar,1400.0,190.0,20.0,3.5,160.0,missing,3.4,110.0,0.102,400.0,2.453587966530573,Ye et al. (2018)
R,SS_FPB_MONO_SUST,60.0,100.0,160.0,1400.0,1200.0,27.0,27.0,25.0,UT_C,2.0,12.0,1.414,2.0,8.0,D,S,0.0,291.04,433.79,0.628,2.0,P,400.0,6.0,235.0,0.141,OPC,0.53,20.0,Cube,45.9,IC,External stainless steel bar,1400.0,190.0,35.0,3.5,160.0,missing,7.17,110.0,0.215,400.0,2.336986519711378,Ye et al. (2018)
R,SS_FPB_MONO,0.0,100.0,200.0,1850.0,1600.0,32.0,32.0,29.0,UT_C,2.0,14.0,1.539,2.0,8.0,D,H-90,0.0,335.0,,0.503,2.0,P,100.0,8.0,,1.005,OPC,0.38,22.0,Cylinder,20.1,C,Control,0.0,0.0,0.0,0.0,0.0,missing,0.0,0.0,0.0,620.0,2.714694743820879,Zhou et al. (2018)
R,SS_FPB_MONO,0.0,100.0,200.0,1850.0,1600.0,32.0,32.0,29.0,UT_C,2.0,14.0,1.539,2.0,8.0,D,H-90,0.0,321.73,,0.503,2.0,P,100.0,8.0,,1.005,OPC,0.38,22.0,Cylinder,20.1,IC,External carbon rod,500.0,2400.0,0.5,5.0,200.0,missing,2.17,500.0,0.076,620.0,2.580974118534234,Zhou et al. (2018)
R,SS_FPB_MONO,0.0,100.0,200.0,1850.0,1600.0,32.0,32.0,29.0,UT_C,2.0,14.0,1.539,2.0,8.0,D,H-90,0.0,308.35,,0.503,2.0,P,100.0,8.0,,1.005,OPC,0.38,22.0,Cylinder,20.1,IC,External carbon rod,500.0,2400.0,1.0,5.0,200.0,missing,4.35,500.0,0.152,620.0,2.517696472610991,Zhou et al. (2018)
R,SS_FPB_MONO,0.0,100.0,200.0,1850.0,1600.0,32.0,32.0,29.0,UT_C,2.0,14.0,1.539,2.0,8.0,D,H-90,0.0,295.08,,0.503,2.0,P,100.0,8.0,,1.005,OPC,0.38,22.0,Cylinder,20.1,IC,External carbon rod,500.0,2400.0,1.5,5.0,200.0,missing,6.51,500.0,0.228,620.0,2.502255288122613,Zhou et al. (2018)
R,SS_FPB_MONO,0.0,100.0,200.0,1850.0,1600.0,32.0,32.0,29.0,UT_C,2.0,14.0,1.539,2.0,8.0,D,H-90,0.0,281.8,,0.503,2.0,P,100.0,8.0,,1.005,OPC,0.38,22.0,Cylinder,20.1,IC,External carbon rod,500.0,2400.0,2.0,5.0,200.0,missing,8.68,500.0,0.304,620.0,2.4765384001174837,Zhou et al. (2018)
R,SS_FPB_MONO,0.0,100.0,200.0,1850.0,1600.0,32.0,32.0,29.0,UT_C,2.0,14.0,1.539,2.0,8.0,D,H-90,0.0,255.15,,0.503,2.0,P,100.0,8.0,,1.005,OPC,0.38,22.0,Cylinder,20.1,IC,External carbon rod,500.0,2400.0,3.0,5.0,200.0,missing,13.02,500.0,0.456,620.0,2.4069451083182885,Zhou et al. (2018)
R,SS_FPB_MONO,0.0,100.0,200.0,1850.0,1600.0,32.0,32.0,29.0,UT_C,2.0,14.0,1.539,2.0,8.0,D,H-90,0.0,236.81,,0.503,2.0,P,100.0,8.0,,1.005,OPC,0.38,22.0,Cylinder,20.1,IC,External carbon rod,500.0,2400.0,4.0,5.0,200.0,missing,16.02,500.0,0.561,620.0,2.303584593327129,Zhou et al. (2018)
R,SS_FPB_MONO,0.0,100.0,200.0,1850.0,1600.0,32.0,32.0,29.0,UT_C,2.0,14.0,1.539,2.0,8.0,D,H-90,0.0,212.19,,0.503,2.0,P,100.0,8.0,,1.005,OPC,0.38,22.0,Cylinder,20.1,IC,External carbon rod,500.0,2400.0,5.0,5.0,200.0,missing,20.03,500.0,0.701,620.0,2.150598735996164,Zhou et al. (2018)
R,SS_FPB_MONO,0.0,100.0,200.0,1850.0,1600.0,32.0,32.0,29.0,UT_C,2.0,14.0,1.539,2.0,8.0,D,H-90,0.0,175.4,,0.503,2.0,P,100.0,8.0,,1.005,OPC,0.38,22.0,Cylinder,20.1,IC,External carbon rod,500.0,2400.0,6.5,5.0,200.0,missing,26.03,500.0,0.911,620.0,2.028148247292285,Zhou et al. (2018)
R,SS_FPB_MONO,0.0,100.0,200.0,1850.0,1600.0,32.0,32.0,29.0,T_C,2.0,14.0,1.539,2.0,8.0,D,H-90,0.0,176.6,,0.503,2.0,P,100.0,8.0,,1.005,OPC,0.38,22.0,Cylinder,20.1,IC,External carbon rod,500.0,2400.0,21.0,5.0,200.0,missing,34.05,500.0,1.192,620.0,1.9726911717329554,Zhou et al. (2018)
R,SS_FPB_MONO,0.0,120.0,250.0,2150.0,1900.0,40.0,40.0,37.0,T_C,2.0,14.0,1.026,2.0,8.0,D,S,0.0,450.0,587.0,0.335,2.0,P,500.0,8.0,450.0,0.168,OPC/UHTCC,0.5,25.0,Cube,35.7,C,Control,0.0,0.0,0.0,0.0,0.0,missing,0.0,0.0,0.0,750.0,3.535145354171894,Hou et al. (2019)
R,SS_FPB_MONO_SUST,33.0,120.0,250.0,2150.0,1900.0,40.0,40.0,37.0,T_C,2.0,14.0,1.026,2.0,8.0,D,S,0.0,394.66,523.89,0.335,2.0,P,500.0,8.0,450.0,0.168,OPC/UHTCC,0.5,25.0,Cube,35.7,IC,missing,450.0,200.0,31.0,3.5,60.0,missing,6.72,450.0,0.235,750.0,3.537765824444175,Hou et al. (2019)
R,SS_FPB_MONO_SUST,33.0,120.0,250.0,2150.0,1900.0,40.0,40.0,37.0,T_C,2.0,14.0,1.026,2.0,8.0,D,S,0.0,359.17,483.41,0.335,2.0,P,500.0,8.0,450.0,0.168,OPC/UHTCC,0.5,25.0,Cube,35.7,IC,missing,450.0,200.0,62.0,3.5,60.0,1:2,11.03,450.0,0.386,750.0,3.3867603338643857,Hou et al. (2019)
R,SS_FPB_MONO_SUST,33.0,120.0,250.0,2150.0,1900.0,40.0,40.0,37.0,T_C,2.0,14.0,1.026,2.0,8.0,D,S,0.0,340.47,462.09,0.335,2.0,P,500.0,8.0,450.0,0.168,OPC/UHTCC,0.5,25.0,Cube,35.7,IC,missing,450.0,200.0,93.0,3.5,60.0,1:2,13.3,450.0,0.466,750.0,3.1834558796369405,Hou et al. (2019)
R,SS_FPB_MONO,0.0,120.0,250.0,2150.0,1900.0,40.0,40.0,37.0,T_C,2.0,14.0,1.026,2.0,8.0,D,S,0.0,450.0,587.0,0.335,2.0,P,500.0,8.0,450.0,0.168,OPC/UHTCC,0.5,25.0,Cube,35.7,C,Control,0.0,0.0,0.0,0.0,0.0,1:2,0.0,0.0,0.0,750.0,3.597860055726768,Hou et al. (2019)
R,SS_FPB_MONO_SUST,33.0,120.0,250.0,2150.0,1900.0,40.0,40.0,37.0,T_C,2.0,14.0,1.026,2.0,8.0,D,S,0.0,379.26,506.32,0.335,2.0,P,500.0,8.0,450.0,0.168,OPC/UHTCC,0.5,25.0,Cube,35.7,IC,missing,450.0,200.0,62.0,3.5,60.0,missing,8.59,450.0,0.301,750.0,3.3669509429335642,Hou et al. (2019)
R,SS_FPB_MONO,0.0,120.0,250.0,2150.0,1900.0,40.0,40.0,37.0,T_C,2.0,14.0,1.026,2.0,8.0,D,S,0.0,396.31,525.76,0.335,2.0,P,500.0,8.0,450.0,0.168,OPC/UHTCC,0.5,25.0,Cube,35.7,IC,missing,450.0,200.0,31.0,3.5,60.0,1:2,6.52,450.0,0.228,750.0,3.494384096388273,Hou et al. (2019)
R,SS_FPB_MONO_SUST,9.0,120.0,250.0,2150.0,1900.0,40.0,40.0,37.0,T_C,2.0,14.0,1.026,2.0,8.0,D,S,0.0,363.12,487.91,0.335,2.0,P,500.0,8.0,450.0,0.168,OPC/UHTCC,0.5,25.0,Cube,35.7,IC,missing,450.0,200.0,62.0,3.5,60.0,1:2,10.55,450.0,0.369,750.0,3.4461707473048864,Hou et al. (2019)
R,SS_FPB_MONO_SUST,22.0,120.0,250.0,2150.0,1900.0,40.0,40.0,37.0,T_C,2.0,14.0,1.026,2.0,8.0,D,S,0.0,365.01,490.07,0.335,2.0,P,500.0,8.0,450.0,0.168,OPC/UHTCC,0.5,25.0,Cube,35.7,IC,missing,450.0,200.0,62.0,3.5,60.0,1:2,10.32,450.0,0.361,750.0,3.5251833614431467,Hou et al. (2019)
R,SS_FPB_MONO_SUST,33.0,120.0,250.0,2150.0,1900.0,40.0,40.0,37.0,T_C,2.0,14.0,1.026,2.0,8.0,D,S,0.0,354.64,478.24,0.335,2.0,P,500.0,8.0,450.0,0.168,OPC/UHTCC,0.5,25.0,Cube,35.7,IC,missing,450.0,200.0,62.0,3.5,60.0,1:2,11.58,450.0,0.405,750.0,3.4490347110763153,Hou et al. (2019)
R,SS_FPB_MONO_SUST,33.0,120.0,250.0,2150.0,1900.0,40.0,40.0,37.0,T_C,2.0,14.0,1.026,2.0,8.0,D,S,0.0,315.6,433.72,0.335,2.0,P,500.0,8.0,450.0,0.168,OPC/UHTCC,0.5,25.0,Cube,35.7,IC,missing,450.0,200.0,93.0,3.5,60.0,1:2,16.32,450.0,0.571,750.0,3.080532875246456,Hou et al. (2019)
R,SS_FPB_MONO_SUST,42.0,120.0,250.0,2150.0,1900.0,40.0,40.0,37.0,T_C,2.0,14.0,1.026,2.0,8.0,D,S,0.0,354.47,478.05,0.335,2.0,P,500.0,8.0,450.0,0.168,OPC/UHTCC,0.5,25.0,Cube,35.7,IC,missing,450.0,200.0,62.0,3.5,60.0,1:2,11.6,450.0,0.406,750.0,3.1654750481410856,Hou et al. (2019)
R,SS_FPB_MONO,0.0,100.0,200.0,1500.0,1200.0,26.0,26.0,24.0,T_C,2.0,12.0,1.131,2.0,8.0,D,H-90,0.0,555.0,656.0,0.503,2.0,P,100.0,8.0,,1.005,OPC,0.56,20.0,Cube,45.8,C,Control,0.0,0.0,0.0,0.0,0.0,1:2,0.0,0.0,0.0,400.0,2.9967317738870745,Hu et al. 2019)
R,SS_FPB_MONO,0.0,100.0,200.0,1500.0,1200.0,26.0,26.0,24.0,T_C,2.0,12.0,1.131,2.0,8.0,D,H-90,0.0,517.42,617.16,0.503,2.0,P,100.0,8.0,,1.005,OPC,0.56,20.0,Cube,45.8,IC,missing,1380.0,400.0,11.7,5.0,100.0,missing,3.7,400.0,0.111,400.0,2.9601050959108397,Hu et al. 2019)
R,SS_FPB_MONO,0.0,100.0,200.0,1500.0,1200.0,26.0,26.0,24.0,T_C,2.0,12.0,1.131,2.0,8.0,D,H-90,0.0,440.72,570.98,0.503,2.0,P,100.0,8.0,,1.005,OPC,0.56,20.0,Cube,45.8,IC,missing,1380.0,400.0,23.3,5.0,100.0,missing,8.1,400.0,0.243,400.0,2.913437030827161,Hu et al. 2019)
R,SS_FPB_MONO,0.0,100.0,200.0,1500.0,1200.0,26.0,26.0,24.0,T_C,2.0,12.0,1.131,2.0,8.0,D,H-90,0.0,334.26,517.45,0.503,2.0,P,100.0,8.0,,1.005,OPC,0.56,20.0,Cube,45.8,IC,missing,1380.0,400.0,35.0,5.0,100.0,missing,13.2,400.0,0.396,400.0,2.8553201198372458,Hu et al. 2019)
R,SS_FPB_MONO,0.0,150.0,250.0,2200.0,1800.0,30.0,30.0,30.0,T_C,2.0,13.0,0.708,2.0,10.0,D,H-180,0.0,460.0,495.0,0.419,2.0,D,100.0,10.0,460.0,1.047,OPC,0.57,,Cylinder,24.4,C,Control,0.0,0.0,0.0,0.0,0.0,missing,0.0,0.0,0.0,600.0,3.1978564576441255,Jung et al. (2019)
R,SS_FPB_MONO,0.0,150.0,250.0,2200.0,1800.0,30.0,30.0,30.0,T_C,2.0,13.0,0.708,2.0,10.0,D,H_180,0.0,,,0.419,2.0,D,100.0,10.0,,1.047,OPC,0.57,,Cylinder,24.4,IC,External stainless steel plate,2200.0,,,5.0,230.0,missing,,,0.0,600.0,3.1642084235258925,Jung et al. (2019)
R,SS_FPB_MONO,0.0,150.0,250.0,2200.0,1800.0,30.0,30.0,30.0,T_C,2.0,13.0,0.708,2.0,10.0,D,H-180,0.0,,,0.419,2.0,D,100.0,10.0,,1.047,OPC,0.57,,Cylinder,24.4,IC,External stainless steel plate,2200.0,,,5.0,230.0,missing,,,0.0,600.0,3.1450139762697455,Jung et al. (2019)
R,SS_FPB_MONO,0.0,150.0,250.0,2200.0,1800.0,30.0,30.0,30.0,T_C,2.0,13.0,0.708,2.0,10.0,D,H-180,0.0,,,0.419,2.0,D,100.0,10.0,,1.047,OPC,0.57,,Cylinder,24.4,IC,External stainless steel plate,2200.0,,,5.0,230.0,missing,,,0.0,600.0,3.1867657709499673,Jung et al. (2019)
R,SS_FPB_MONO,0.0,150.0,250.0,2200.0,1800.0,30.0,30.0,30.0,T_C,2.0,13.0,0.708,2.0,10.0,D,H_180,0.0,,,0.419,2.0,D,100.0,10.0,,1.047,OPC,0.57,,Cylinder,24.4,IC,External stainless steel plate,2200.0,,,5.0,230.0,missing,,,0.0,600.0,3.1578511230304263,Jung et al. (2019)
R,SS_FPB_MONO,0.0,150.0,250.0,2200.0,1800.0,30.0,30.0,30.0,T_C,2.0,13.0,0.708,2.0,10.0,D,H-180,0.0,,,0.419,2.0,D,100.0,10.0,,1.047,OPC,0.57,,Cylinder,24.4,IC,External stainless steel plate,2200.0,,,5.0,230.0,missing,,,0.0,600.0,3.0726933146901194,Jung et al. (2019)
R,SS_FPB_MONO,0.0,150.0,250.0,2200.0,1800.0,30.0,30.0,30.0,T_C,2.0,13.0,0.708,2.0,10.0,D,H-180,0.0,,,0.419,2.0,D,100.0,10.0,,1.047,OPC,0.57,,Cylinder,24.4,IC,External stainless steel plate,2200.0,,,5.0,230.0,missing,,,0.0,600.0,3.1041381473977774,Jung et al. (2019)
R,SS_FPB_MONO,0.0,150.0,250.0,2200.0,1800.0,30.0,30.0,30.0,T_C,2.0,13.0,0.708,2.0,10.0,D,H-180,0.0,,,0.419,2.0,D,100.0,10.0,,1.047,OPC,0.57,,Cylinder,24.4,IC,External stainless steel plate,2200.0,,,5.0,230.0,missing,,,0.0,600.0,3.1424266527047946,Jung et al. (2019)
R,SS_FPB_MONO,0.0,125.0,250.0,2440.0,2232.0,31.8,51.8,51.8,T_C,2.0,11.0,0.608,2.0,11.0,D,H-90,0.0,505.6,660.0,0.608,2.0,W,100.0,6.3,530.0,0.499,OPC,0.49,,Cylinder,35.0,C,Control,0.0,0.0,0.0,0.0,0.0,missing,0.0,0.0,0.0,741.0,3.109953417644014,Njeem et al. (2019)
R,SS_FPB_MONO,0.0,125.0,250.0,2440.0,2232.0,31.8,51.8,51.8,T_C,2.0,11.0,0.608,2.0,11.0,D,H-90,0.0,284.15,379.5,0.608,2.0,W,100.0,6.3,530.0,0.499,OPC,0.49,,Cylinder,47.0,IC,External stainless steel plates,750.0,,,3.0,110.0,missing,30.0,375.0,0.825,741.0,2.9601050959108397,Njeem et al. (2019)
R,SS_FPB_MONO,0.0,100.0,150.0,910.0,750.0,24.0,30.0,23.0,T_C,2.0,8.0,0.67,2.0,6.0,D,H-90,0.0,460.0,496.8,0.377,2.0,P,85.0,6.0,250.0,0.665,OPC,0.44,20.0,Cylinder,44.8,C,Control,0.0,0.0,0.0,0.0,0.0,missing,0.0,0.0,0.0,250.0,1.9726911717329554,O'Flaherty and Browne (2019)
R,SS_FPB_MONO,0.0,100.0,150.0,910.0,750.0,24.0,30.0,23.0,T_C,2.0,8.0,0.67,2.0,6.0,D,H-90,0.0,448.21,485.67,0.377,2.0,P,85.0,6.0,250.0,0.665,OPC,0.44,20.0,Cylinder,44.8,IC,Protected compression bars,910.0,1000.0,10.0,3.5,75.0,missing,1.4,750.0,0.028,250.0,1.922787731634459,O'Flaherty and Browne (2019)
R,SS_FPB_MONO,0.0,100.0,150.0,910.0,750.0,24.0,30.0,23.0,T_C,2.0,8.0,0.67,2.0,6.0,D,H-90,0.0,440.64,478.52,0.377,2.0,P,85.0,6.0,250.0,0.665,OPC,0.44,20.0,Cylinder,44.8,IC,Protected compression bars,910.0,1000.0,10.0,3.5,75.0,missing,2.3,750.0,0.046,250.0,1.7029282555214393,O'Flaherty and Browne (2019)
R,SS_FPB_MONO,0.0,100.0,150.0,910.0,750.0,24.0,30.0,23.0,T_C,2.0,8.0,0.67,2.0,6.0,D,H-90,0.0,388.45,429.24,0.377,2.0,P,85.0,6.0,250.0,0.665,OPC,0.44,20.0,Cylinder,44.8,IC,Protected compression bars,910.0,1000.0,24.0,3.5,75.0,missing,8.5,750.0,0.17,250.0,1.6486586255873816,O'Flaherty and Browne (2019)
R,SS_FPB_MONO,0.0,100.0,150.0,910.0,750.0,24.0,30.0,23.0,T_C,2.0,8.0,0.67,2.0,6.0,D,H-90,0.0,375.82,417.31,0.377,2.0,P,85.0,6.0,250.0,0.665,OPC,0.44,20.0,Cylinder,44.8,IC,Protected compression bars,910.0,1000.0,24.0,3.5,75.0,missing,10.0,750.0,0.2,250.0,1.4883995840570443,O'Flaherty and Browne (2019)
R,SS_FPB_MONO,0.0,100.0,150.0,910.0,750.0,24.0,30.0,23.0,T_C,2.0,8.0,0.67,2.0,6.0,D,H-90,0.0,329.52,373.59,0.377,2.0,P,85.0,6.0,250.0,0.665,OPC,0.44,20.0,Cylinder,44.8,IC,Protected compression bars,910.0,1000.0,31.0,3.5,75.0,missing,15.5,750.0,0.31,250.0,0.8878912573524571,O'Flaherty and Browne (2019)
R,SS_FPB_MONO,0.0,100.0,150.0,910.0,750.0,24.0,30.0,23.0,T_C,2.0,8.0,0.67,2.0,6.0,D,H-90,0.0,304.27,349.75,0.377,2.0,P,85.0,6.0,250.0,0.665,OPC,0.44,20.0,Cylinder,44.8,IC,Protected compression bars,910.0,1000.0,31.0,3.5,75.0,missing,18.5,750.0,0.37,250.0,0.9555114450274363,O'Flaherty and Browne (2019)
R,SS_FPB_MONO,0.0,100.0,150.0,910.0,750.0,24.0,40.0,23.0,T_C,2.0,8.0,0.67,2.0,6.0,D,H-90,0.0,460.0,496.8,0.377,2.0,P,85.0,6.0,250.0,0.665,OPC,0.44,20.0,Cylinder,42.0,C,Control,0.0,0.0,0.0,0.0,0.0,missing,0.0,0.0,0.0,250.0,1.937301774518713,O'Flaherty and Browne (2019)
R,SS_FPB_MONO,0.0,100.0,150.0,910.0,750.0,24.0,40.0,23.0,T_C,2.0,8.0,0.67,2.0,6.0,D,H-90,0.0,453.27,490.44,0.377,2.0,P,85.0,6.0,250.0,0.665,OPC,0.44,20.0,Cylinder,42.0,IC,Protected compression bars,910.0,1000.0,10.0,3.5,75.0,missing,0.8,750.0,0.016,250.0,1.965712776351493,O'Flaherty and Browne (2019)
R,SS_FPB_MONO,0.0,100.0,150.0,910.0,750.0,24.0,40.0,23.0,T_C,2.0,8.0,0.67,2.0,6.0,D,H-90,0.0,452.42,489.65,0.377,2.0,P,85.0,6.0,250.0,0.665,OPC,0.44,20.0,Cylinder,42.0,IC,Protected compression bars,910.0,1000.0,10.0,3.5,75.0,missing,0.9,750.0,0.018,250.0,1.8764069432883397,O'Flaherty and Browne (2019)
R,SS_FPB_MONO,0.0,100.0,150.0,910.0,750.0,24.0,40.0,23.0,T_C,2.0,8.0,0.67,2.0,6.0,D,H-90,0.0,448.21,485.67,0.377,2.0,P,85.0,6.0,250.0,0.665,OPC,0.44,20.0,Cylinder,42.0,IC,Protected compression bars,910.0,1000.0,10.0,3.5,75.0,missing,1.4,750.0,0.028,250.0,1.7316555451583497,O'Flaherty and Browne (2019)
R,SS_FPB_MONO,0.0,100.0,150.0,910.0,750.0,24.0,40.0,23.0,T_C,2.0,8.0,0.67,2.0,6.0,D,H-90,0.0,421.28,460.24,0.377,2.0,P,85.0,6.0,250.0,0.665,OPC,0.44,20.0,Cylinder,42.0,IC,Protected compression bars,910.0,1000.0,14.0,3.5,75.0,missing,4.6,750.0,0.092,250.0,1.7209792871670078,O'Flaherty and Browne (2019)
R,SS_FPB_MONO,0.0,100.0,150.0,910.0,750.0,24.0,40.0,23.0,T_C,2.0,8.0,0.67,2.0,6.0,D,H-90,0.0,388.45,429.24,0.377,2.0,P,85.0,6.0,250.0,0.665,OPC,0.44,20.0,Cylinder,42.0,IC,Protected compression bars,910.0,1000.0,24.0,3.5,75.0,missing,8.5,750.0,0.17,250.0,1.4770487243883548,O'Flaherty and Browne (2019)
R,SS_FPB_MONO,0.0,100.0,150.0,910.0,750.0,24.0,40.0,23.0,T_C,2.0,8.0,0.67,2.0,6.0,D,H-90,0.0,379.19,420.49,0.377,2.0,P,85.0,6.0,250.0,0.665,OPC,0.44,20.0,Cylinder,42.0,IC,Protected compression bars,910.0,1000.0,24.0,3.5,75.0,missing,9.6,750.0,0.192,250.0,1.4586150226995167,O'Flaherty and Browne (2019)
R,SS_FPB_MONO,0.0,100.0,150.0,910.0,750.0,24.0,40.0,23.0,T_C,2.0,8.0,0.67,2.0,6.0,D,H-90,0.0,333.73,377.57,0.377,2.0,P,85.0,6.0,250.0,0.665,OPC,0.44,20.0,Cylinder,42.0,IC,Protected compression bars,910.0,1000.0,31.0,3.5,75.0,missing,15.0,750.0,0.3,250.0,1.1184149159642893,O'Flaherty and Browne (2019)
R,SS_FPB_MONO,0.0,100.0,150.0,910.0,750.0,24.0,40.0,23.0,T_C,2.0,8.0,0.67,2.0,6.0,D,H-90,0.0,310.16,355.31,0.377,2.0,P,85.0,6.0,250.0,0.665,OPC,0.44,20.0,Cylinder,42.0,IC,Protected compression bars,910.0,1000.0,31.0,3.5,75.0,missing,17.8,750.0,0.356,250.0,0.959350221334602,O'Flaherty and Browne (2019)
R,SS_FPB_MONO,0.0,100.0,150.0,910.0,750.0,24.0,60.0,23.0,T_C,2.0,8.0,0.67,2.0,6.0,D,H-90,0.0,460.0,496.8,0.377,2.0,P,85.0,6.0,250.0,0.665,OPC,0.44,20.0,Cylinder,41.8,C,Control,0.0,0.0,0.0,0.0,0.0,missing,0.0,0.0,0.0,250.0,1.6448050562713916,O'Flaherty and Browne (2019)
R,SS_FPB_MONO,0.0,100.0,150.0,910.0,750.0,24.0,60.0,23.0,T_C,2.0,8.0,0.67,2.0,6.0,D,H-90,0.0,395.18,435.59,0.377,2.0,P,85.0,6.0,250.0,0.665,OPC,0.44,20.0,Cylinder,41.8,IC,Protected compression bars,910.0,1000.0,24.0,3.5,75.0,missing,7.7,750.0,0.154,250.0,1.4445632692438664,O'Flaherty and Browne (2019)
R,SS_FPB_MONO,0.0,100.0,150.0,910.0,750.0,24.0,60.0,23.0,T_C,2.0,8.0,0.67,2.0,6.0,D,H-90,0.0,415.38,454.67,0.377,2.0,P,85.0,6.0,250.0,0.665,OPC,0.44,20.0,Cylinder,41.8,IC,Protected compression bars,910.0,1000.0,14.0,3.5,75.0,missing,5.3,750.0,0.106,250.0,1.423108334242607,O'Flaherty and Browne (2019)
R,SS_FPB_MONO,0.0,100.0,150.0,910.0,750.0,24.0,60.0,23.0,T_C,2.0,8.0,0.67,2.0,6.0,D,H-90,0.0,437.27,475.34,0.377,2.0,P,85.0,6.0,250.0,0.665,OPC,0.44,20.0,Cylinder,41.8,IC,Protected compression bars,910.0,1000.0,10.0,3.5,75.0,missing,2.7,750.0,0.054,250.0,1.6789639750827108,O'Flaherty and Browne (2019)
R,SS_FPB_MONO,0.0,100.0,150.0,910.0,750.0,24.0,60.0,23.0,T_C,2.0,8.0,0.67,2.0,6.0,D,H-90,0.0,430.54,468.98,0.377,2.0,P,85.0,6.0,250.0,0.665,OPC,0.44,20.0,Cylinder,41.8,IC,Protected compression bars,910.0,1000.0,10.0,3.5,75.0,missing,3.5,750.0,0.07,250.0,1.589235205116581,O'Flaherty and Browne (2019)
R,SS_FPB_MONO,0.0,100.0,150.0,910.0,750.0,24.0,60.0,23.0,T_C,2.0,8.0,0.67,2.0,6.0,D,H-90,0.0,401.92,441.95,0.377,2.0,P,85.0,6.0,250.0,0.665,OPC,0.44,20.0,Cylinder,41.8,IC,Protected compression bars,910.0,1000.0,14.0,3.5,75.0,missing,6.9,750.0,0.138,250.0,1.4655675420143985,O'Flaherty and Browne (2019)
R,SS_FPB_MONO,0.0,100.0,150.0,910.0,750.0,24.0,60.0,23.0,T_C,2.0,8.0,0.67,2.0,6.0,D,H-90,0.0,332.89,376.77,0.377,2.0,P,85.0,6.0,250.0,0.665,OPC,0.44,20.0,Cylinder,41.8,IC,Protected compression bars,910.0,1000.0,31.0,3.5,75.0,missing,15.1,750.0,0.302,250.0,0.7561219797213337,O'Flaherty and Browne (2019)
R,SS_FPB_MONO,0.0,100.0,150.0,910.0,750.0,24.0,60.0,23.0,T_C,2.0,8.0,0.67,2.0,6.0,D,H-90,0.0,385.08,426.06,0.377,2.0,P,85.0,6.0,250.0,0.665,OPC,0.44,20.0,Cylinder,41.8,IC,Protected compression bars,910.0,1000.0,24.0,3.5,75.0,missing,8.9,750.0,0.178,250.0,1.1878434223960523,O'Flaherty and Browne (2019)
R,SS_FPB_MONO,0.0,100.0,150.0,910.0,750.0,24.0,60.0,23.0,T_C,2.0,8.0,0.67,2.0,6.0,D,H-90,0.0,321.94,366.44,0.377,2.0,P,85.0,6.0,250.0,0.665,OPC,0.44,20.0,Cylinder,41.8,IC,Protected compression bars,910.0,1000.0,31.0,3.5,75.0,missing,16.4,750.0,0.328,250.0,0.22314355131420976,O'Flaherty and Browne (2019)
R,SS_FPB_MONO,0.0,100.0,150.0,910.0,750.0,25.0,31.0,23.0,T_C,2.0,10.0,1.047,2.0,6.0,D,H-90,0.0,460.0,496.8,0.377,2.0,P,80.0,6.0,250.0,0.707,OPC,0.44,20.0,Cylinder,39.3,C,Control,0.0,0.0,0.0,0.0,0.0,missing,0.0,0.0,0.0,250.0,2.3850863145057892,O'Flaherty and Browne (2019)
R,SS_FPB_MONO,0.0,100.0,150.0,910.0,750.0,25.0,31.0,23.0,T_C,2.0,10.0,1.047,2.0,6.0,D,H-90,0.0,424.64,463.42,0.377,2.0,P,80.0,6.0,250.0,0.707,OPC,0.44,20.0,Cylinder,39.3,IC,Protected compression bars,910.0,1000.0,14.0,3.5,75.0,missing,4.2,750.0,0.105,250.0,2.3832429960115,O'Flaherty and Browne (2019)
R,SS_FPB_MONO,0.0,100.0,150.0,910.0,750.0,25.0,31.0,23.0,T_C,2.0,10.0,1.047,2.0,6.0,D,H-90,0.0,422.12,461.03,0.377,2.0,P,80.0,6.0,250.0,0.707,OPC,0.44,20.0,Cylinder,39.3,IC,Protected compression bars,910.0,1000.0,14.0,3.5,75.0,missing,4.5,750.0,0.113,250.0,2.330200260027019,O'Flaherty and Browne (2019)
R,SS_FPB_MONO,0.0,100.0,150.0,910.0,750.0,25.0,31.0,23.0,T_C,2.0,10.0,1.047,2.0,6.0,D,H-90,0.0,438.11,476.13,0.377,2.0,P,80.0,6.0,250.0,0.707,OPC,0.44,20.0,Cylinder,39.3,IC,Protected compression bars,910.0,1000.0,10.0,3.5,75.0,missing,2.6,750.0,0.065,250.0,2.145931282948669,O'Flaherty and Browne (2019)
R,SS_FPB_MONO,0.0,100.0,150.0,910.0,750.0,25.0,31.0,23.0,T_C,2.0,10.0,1.047,2.0,6.0,D,H-90,0.0,426.33,465.0,0.377,2.0,P,80.0,6.0,250.0,0.707,OPC,0.44,20.0,Cylinder,39.3,IC,Protected compression bars,910.0,1000.0,14.0,3.5,75.0,missing,4.0,750.0,0.1,250.0,2.0955609235597192,O'Flaherty and Browne (2019)
R,SS_FPB_MONO,0.0,100.0,150.0,910.0,750.0,25.0,31.0,23.0,T_C,2.0,10.0,1.047,2.0,6.0,D,H-90,0.0,405.28,445.13,0.377,2.0,P,80.0,6.0,250.0,0.707,OPC,0.44,20.0,Cylinder,39.3,IC,Protected compression bars,910.0,1000.0,14.0,3.5,75.0,missing,6.5,750.0,0.163,250.0,2.0781907597781832,O'Flaherty and Browne (2019)
R,SS_FPB_MONO,0.0,100.0,150.0,910.0,750.0,25.0,31.0,23.0,T_C,2.0,10.0,1.047,2.0,6.0,D,H-90,0.0,396.87,437.18,0.377,2.0,P,80.0,6.0,250.0,0.707,OPC,0.44,20.0,Cylinder,39.3,IC,Protected compression bars,910.0,1000.0,24.0,3.5,75.0,missing,7.5,750.0,0.188,250.0,2.057962510002712,O'Flaherty and Browne (2019)
R,SS_FPB_MONO,0.0,100.0,150.0,910.0,750.0,25.0,41.0,23.0,T_C,2.0,10.0,1.047,2.0,6.0,D,H-90,0.0,460.0,496.8,0.377,2.0,P,80.0,6.0,250.0,0.707,OPC,0.44,20.0,Cylinder,47.8,C,Control,0.0,0.0,0.0,0.0,0.0,missing,0.0,0.0,0.0,250.0,2.2502386126218363,O'Flaherty and Browne (2019)
R,SS_FPB_MONO,0.0,100.0,150.0,910.0,750.0,25.0,41.0,23.0,T_C,2.0,10.0,1.047,2.0,6.0,D,H-90,0.0,438.96,476.93,0.377,2.0,P,80.0,6.0,250.0,0.707,OPC,0.44,20.0,Cylinder,47.8,IC,Protected compression bars,910.0,1000.0,10.0,3.5,75.0,missing,2.5,750.0,0.063,250.0,2.162172939277301,O'Flaherty and Browne (2019)
R,SS_FPB_MONO,0.0,100.0,150.0,910.0,750.0,25.0,41.0,23.0,T_C,2.0,10.0,1.047,2.0,6.0,D,H-90,0.0,432.22,470.57,0.377,2.0,P,80.0,6.0,250.0,0.707,OPC,0.44,20.0,Cylinder,47.8,IC,Protected compression bars,910.0,1000.0,10.0,3.5,75.0,missing,3.3,750.0,0.083,250.0,2.1815467646169897,O'Flaherty and Browne (2019)
R,SS_FPB_MONO,0.0,100.0,150.0,910.0,750.0,25.0,41.0,23.0,T_C,2.0,10.0,1.047,2.0,6.0,D,H-90,0.0,403.6,443.54,0.377,2.0,P,80.0,6.0,250.0,0.707,OPC,0.44,20.0,Cylinder,47.8,IC,Protected compression bars,910.0,1000.0,14.0,3.5,75.0,missing,6.7,750.0,0.168,250.0,1.9754689512968577,O'Flaherty and Browne (2019)
R,SS_FPB_MONO,0.0,100.0,150.0,910.0,750.0,25.0,41.0,23.0,T_C,2.0,10.0,1.047,2.0,6.0,D,H-90,0.0,390.13,430.82,0.377,2.0,P,80.0,6.0,250.0,0.707,OPC,0.44,20.0,Cylinder,47.8,IC,Protected compression bars,910.0,1000.0,24.0,3.5,75.0,missing,8.3,750.0,0.208,250.0,1.9300710850255671,O'Flaherty and Browne (2019)
R,SS_FPB_MONO,0.0,100.0,150.0,910.0,750.0,25.0,41.0,23.0,T_C,2.0,10.0,1.047,2.0,6.0,D,H-90,0.0,382.55,423.67,0.377,2.0,P,80.0,6.0,250.0,0.707,OPC,0.44,20.0,Cylinder,47.8,IC,Protected compression bars,910.0,1000.0,24.0,3.5,75.0,missing,9.2,750.0,0.23,250.0,1.9139771019523042,O'Flaherty and Browne (2019)
R,SS_FPB_MONO,0.0,100.0,150.0,910.0,750.0,25.0,41.0,23.0,T_C,2.0,10.0,1.047,2.0,6.0,D,H-90,0.0,440.64,478.52,0.377,2.0,P,80.0,6.0,250.0,0.707,OPC,0.44,20.0,Cylinder,47.8,IC,Protected compression bars,910.0,1000.0,10.0,3.5,75.0,missing,2.3,750.0,0.058,250.0,2.175887439948088,O'Flaherty and Browne (2019)
R,SS_FPB_MONO,0.0,80.0,120.0,1200.0,1100.0,23.0,23.0,22.0,T_C,2.0,8.0,1.047,2.0,6.0,D,H-180,0.0,334.0,437.4,0.589,2.0,P,150.0,4.0,,0.209,PCB40,0.6,,Cubic,25.0,C,Control,0.0,0.0,0.0,0.0,0.0,missing,0.0,0.0,0.0,400.0,1.7083778602890038,Tan et al. (2019)
R,SS_FPB_MONO,0.0,80.0,120.0,1200.0,1100.0,23.0,23.0,22.0,T_C,2.0,8.0,1.047,2.0,6.0,D,H-180,0.0,288.16,384.91,0.589,2.0,P,150.0,4.0,,0.209,PCB40,0.6,,Cubic,25.0,IC,External copper bar,1200.0,125.0,,3.5,120.0,missing,7.5,1200.0,0.15,400.0,1.7749523509116738,Tan et al. (2019)
R,SS_FPB_MONO,0.0,80.0,120.0,1200.0,1100.0,23.0,23.0,22.0,T_C,2.0,8.0,1.047,2.0,6.0,D,H-180,0.0,267.99,361.82,0.589,2.0,P,150.0,4.0,,0.209,PCB40,0.6,,Cubic,25.0,IC,External copper bar,1200.0,125.0,14.0,3.5,120.0,missing,10.8,1200.0,0.216,400.0,1.601405740736836,Tan et al. (2019)
R,SS_FPB_MONO,0.0,80.0,120.0,1200.0,1100.0,24.0,24.0,22.0,T_C,2.0,10.0,1.636,2.0,6.0,D,H-180,0.0,334.0,437.4,0.589,2.0,P,150.0,4.0,,0.209,PCB40,0.6,,Cubic,25.0,C,Control,0.0,0.0,0.0,0.0,0.0,missing,0.0,0.0,0.0,400.0,1.9851308622085946,Tan et al. (2019)
R,SS_FPB_MONO,0.0,80.0,120.0,1200.0,1100.0,24.0,24.0,22.0,T_C,2.0,10.0,1.636,2.0,6.0,D,H-180,0.0,283.27,379.31,0.589,2.0,P,150.0,4.0,,0.209,PCB40,0.6,,Cubic,25.0,IC,External copper bar,1200.0,125.0,,3.5,120.0,missing,8.3,1200.0,0.208,400.0,1.9906103279732201,Tan et al. (2019)
R,SS_FPB_MONO,0.0,80.0,120.0,1200.0,1100.0,24.0,24.0,22.0,T_C,2.0,10.0,1.636,2.0,6.0,D,H-180,0.0,247.82,338.72,0.589,2.0,P,150.0,4.0,,0.209,PCB40,0.6,,Cubic,25.0,IC,External copper bar,1200.0,125.0,14.0,3.5,120.0,missing,14.1,1200.0,0.353,400.0,1.7647307968401356,Tan et al. (2019)
R,SS_FPB_MONO,0.0,100.0,170.0,1500.0,1450.0,32.0,32.0,31.0,T_C,2.0,12.0,1.331,2.0,10.0,D,S,0.0,385.0,630.0,0.924,2.0,P,150.0,6.0,329.0,0.377,OPC,0.53,20.0,Cube,42.5,C,Control,0.0,0.0,0.0,0.0,0.0,missing,0.0,0.0,0.0,475.0,2.5603232890727545,Shen et al. (2019)
R,SS_FPB_MONO,0.0,100.0,170.0,1500.0,1450.0,32.0,32.0,31.0,T_C,2.0,12.0,1.331,2.0,10.0,D,S,0.0,320.39,537.57,0.924,2.0,P,150.0,6.0,329.0,0.377,OPC,0.53,20.0,Cube,42.5,IC,Internal stainless steel belt,1500.0,200.0,43.3,5.0,170.0,4:3,9.17,1500.0,0.275,475.0,2.517696472610991,Shen et al. (2019)
R,SS_FPB_MONO_SUST,30.0,100.0,170.0,1500.0,1450.0,32.0,32.0,31.0,T_C,2.0,12.0,1.331,2.0,10.0,D,S,0.0,320.39,537.57,0.924,2.0,P,150.0,6.0,329.0,0.377,OPC,0.53,20.0,Cube,42.5,IC,Internal stainless steel belt,1500.0,200.0,43.3,5.0,170.0,4:3,9.17,1500.0,0.275,475.0,2.423031246069913,Shen et al. (2019)
R,SS_FPB_MONO_SUST,50.0,100.0,170.0,1500.0,1450.0,32.0,32.0,31.0,T_C,2.0,12.0,1.331,2.0,10.0,D,S,0.0,320.39,537.57,0.924,2.0,P,150.0,6.0,329.0,0.377,OPC,0.53,20.0,Cube,42.5,IC,Internal stainless steel belt,1500.0,200.0,43.3,5.0,170.0,4:3,9.17,1500.0,0.275,475.0,2.377692565480851,Shen et al. (2019)
R,SS_FPB_MONO,0.0,80.0,140.0,1460.0,1260.0,40.0,26.5,0.0,ST,1.0,13.0,1.185,0.0,0.0,D,H-180,0.0,274.04,401.88,0.0,2.0,P,100.0,6.0,,0.707,OPC,0.5,20.0,Cylinder,50.7,IC,External copper net,1460.0,50.0,,3.0,50.0,missing,11.24,100.0,0.365,490.0,1.851599469584072,Zhang et al. (2019)
