Repository: Johnsonlijian/structural-ml-validation-target-mismatch

## Key scripts

| Script | Role |
|---|---|
| `run_qa_chain.py` (repo root) | Sync Mangalathu/Mendeley results → run Table S7 / Fig S5 / graphical abstract |
| `33_cace_nine_module_summary.py` | Writes `outputs/tables/cace_ninemodule_rf_summary.csv` + Figure S5 |
| `34_graphical_abstract_cace_v0.py` | Graphical abstract raster/SVG |
| `06_reproduce_mangalathu_2020_shear_wall.py` | Shear-wall benchmark |
| `24_reproduce_mendeley_beam_column_joint.py` | Mendeley joint benchmark |
| `08_reproduce_rahman_2021_sfrc_regression.py` | SFRC shear benchmark |
| `10_reproduce_nguyen_2020_concrete_strength.py` | UCI concrete benchmark |

File: code/outputs/reproductions/10-5281-zenodo-8062007/analysis_data.csv (part 6 of 6)
Cross-section,Test Type and Configuration,Sustained Loading (% Ultimate),Width (mm),Depth (mm),Length (mm),Test Length (mm),Side Cover to Ctr of Tension Bar (mm),Bottom Cover to Ctr of Tension Bar (mm),Top Cover to Ctr of Compression Bar (mm),Reinforcement Design ,# Tensile Bars,"Diameter Tensile Bars, db,t (mm)","Tension Reinforcement Ratio, pten (%)",# Compression Bars,"Diameter Comp Bars, db,c (mm)",Longitudinal Bar Type,Tension Bar End Anchorage,Lsplice (mm),"fy Longitudinal Bars (Tensile), (MPa) ","fsu Long Bars, (MPa)","Comp Reinforcement Ratio, pcom (%)",# Stirrup Legs,Stirrup Bar Type,"Stirrup Spacing, s (mm) ","Stirrup Diameter, ds (mm)","fy,s Stirrup Bars",stirrup_volumetric_ratio,Cement Type,W/C Ratio,Max Aggregate Size (mm),Comp. Test Method,f'c (MPa) ,Corrosion Method,Cathode Type,"Corrosion Zone Length, Lc (mm)",corrosion_current_density,"Duration, (days)",Solution Concetration (% NaCl),Immersion Depth (mm),Wet/Dry Cyclic Ratio (days),mass_loss_tensile_bars,"Average Sample Length, (mm)","Corrosion Penetration Depth, Xaver (mm)","Shear Span, x (mm)",log_mmax_exp,source_group
R,SS_FPB_MONO,0.0,80.0,140.0,1460.0,1260.0,40.0,26.5,0.0,ST,1.0,13.0,1.185,0.0,0.0,D,H-180,0.0,276.81,405.33,0.0,2.0,P,100.0,6.0,,0.707,OPC,0.5,20.0,Cylinder,48.3,IC,External copper net,1460.0,100.0,,3.0,50.0,missing,10.8,100.0,0.351,490.0,1.7715567619105355,Zhang et al. (2019)
R,SS_FPB_MONO,0.0,80.0,140.0,1460.0,1260.0,40.0,26.5,0.0,ST,1.0,13.0,1.185,0.0,0.0,D,H-180,0.0,261.22,385.96,0.0,2.0,P,100.0,6.0,,0.707,OPC,0.5,20.0,Cylinder,49.0,IC,External copper net,1460.0,200.0,,3.0,50.0,missing,13.27,100.0,0.431,490.0,1.7457155307266483,Zhang et al. (2019)
R,SS_FPB_MONO,0.0,80.0,140.0,1460.0,1260.0,40.0,26.5,0.0,ST,1.0,13.0,1.185,0.0,0.0,D,H-180,0.0,257.75,381.65,0.0,2.0,P,100.0,6.0,,0.707,OPC,0.5,20.0,Cylinder,30.2,IC,External copper net,1460.0,500.0,,3.0,50.0,missing,13.82,100.0,0.449,490.0,1.6845453849209058,Zhang et al. (2019)
R,SS_FPB_MONO,0.0,80.0,140.0,1460.0,1260.0,40.0,16.5,0.0,ST,1.0,13.0,1.185,0.0,0.0,D,H-180,0.0,249.16,370.99,0.0,2.0,P,100.0,6.0,,0.707,OPC,0.5,20.0,Cylinder,50.1,IC,External copper net,1460.0,100.0,,3.0,50.0,missing,15.18,100.0,0.493,490.0,1.7833912195575383,Zhang et al. (2019)
R,SS_FPB_MONO,0.0,80.0,140.0,1460.0,1260.0,40.0,19.5,0.0,ST,1.0,19.0,2.532,0.0,0.0,D,H-180,0.0,263.24,388.47,0.0,2.0,P,100.0,6.0,,0.707,OPC,0.5,20.0,Cylinder,47.0,IC,External copper net,1460.0,100.0,,3.0,50.0,missing,12.95,100.0,0.615,490.0,2.532902848056256,Zhang et al. (2019)
R,SS_FPB_MONO,0.0,80.0,140.0,1460.0,1260.0,40.0,29.5,0.0,ST,1.0,19.0,2.532,0.0,0.0,D,H-180,0.0,266.46,392.47,0.0,2.0,P,100.0,6.0,,0.707,OPC,0.5,20.0,Cylinder,47.0,IC,External copper net,1460.0,100.0,,3.0,50.0,missing,12.44,100.0,0.591,490.0,2.413231613081109,Zhang et al. (2019)
R,SS_FPB_MONO,0.0,80.0,140.0,1460.0,1260.0,40.0,26.5,0.0,ST,1.0,13.0,1.185,0.0,0.0,D,H-180,0.0,269.93,396.78,0.0,2.0,P,100.0,6.0,,0.707,OPC,0.71,20.0,Cylinder,38.6,IC,External copper net,1460.0,100.0,,3.0,50.0,missing,11.89,100.0,0.386,490.0,1.7544036826842861,Zhang et al. (2019)
R,SS_FPB_MONO,0.0,200.0,350.0,2000.0,1200.0,41.5,41.5,35.0,T_M_C,3.0,13.0,0.569,2.0,10.0,D,S,0.0,463.0,,0.224,2.0,P,140.0,6.0,352.0,0.202,OPC,0.52,,Cylinder,31.0,C,Control,0.0,0.0,0.0,0.0,0.0,missing,0.0,0.0,0.0,400.0,3.996364153861897,Biswas et al. (2020)
R,SS_FPB_MONO,0.0,200.0,350.0,2000.0,1200.0,41.5,41.5,35.0,T_M_C,3.0,13.0,0.569,2.0,10.0,D,S,0.0,369.8,,0.224,2.0,P,140.0,6.0,,0.202,OPC,0.52,,Cylinder,31.0,IC,External stainless steel plate,900.0,850.0,,5.0,62.5,missing,11.0,100.0,0.358,400.0,3.9627161197436642,Biswas et al. (2020)
R,SS_FPB_MONO,0.0,200.0,350.0,2000.0,1200.0,41.5,41.5,35.0,T_M_C,3.0,13.0,0.569,2.0,10.0,D,S,0.0,318.96,,0.224,2.0,P,140.0,6.0,,0.202,OPC,0.52,,Cylinder,31.0,IC,External stainless steel plate,900.0,850.0,,5.0,62.5,missing,17.0,100.0,0.553,400.0,3.8958936234982624,Biswas et al. (2020)
R,SS_FPB_MONO,0.0,200.0,350.0,2000.0,1200.0,41.5,41.5,35.0,T_M_C,3.0,13.0,0.569,2.0,10.0,D,S,0.0,318.96,,0.224,2.0,P,140.0,6.0,,0.202,OPC,0.52,,Cylinder,31.0,IC,External stainless steel plate,900.0,850.0,,5.0,62.5,missing,17.0,100.0,0.553,400.0,3.899950424193877,Biswas et al. (2020)
R,SS_FPB_MONO,0.0,200.0,350.0,2000.0,1200.0,41.5,41.5,35.0,T_M_C,3.0,13.0,0.569,2.0,10.0,D,S,0.0,276.13,,0.224,2.0,P,140.0,6.0,,0.202,OPC,0.52,,Cylinder,31.0,IC,External stainless steel plate,900.0,850.0,,5.0,62.5,missing,26.0,100.0,0.845,400.0,3.7376696182833684,Biswas et al. (2020)
R,SS_FPB_MONO,0.0,200.0,350.0,2000.0,1200.0,41.5,41.5,35.0,T_M_C,3.0,13.0,0.569,2.0,10.0,D,S,0.0,268.17,,0.224,2.0,P,140.0,6.0,,0.202,OPC,0.52,,Cylinder,31.0,IC,External stainless steel plate,900.0,850.0,,5.0,62.5,missing,28.0,100.0,0.91,400.0,3.6000482404073204,Biswas et al. (2020)
R,SS_FPB_MONO,0.0,200.0,350.0,2000.0,1200.0,41.5,41.5,35.0,T_M_C,3.0,13.0,0.569,2.0,10.0,D,S,0.0,228.35,,0.224,2.0,P,140.0,6.0,,0.202,OPC,0.52,,Cylinder,31.0,IC,External stainless steel plate,900.0,850.0,,5.0,62.5,missing,38.0,100.0,1.235,400.0,2.8903717578961645,Biswas et al. (2020)
R,SS_TPB_MONO,0.0,250.0,400.0,2500.0,2300.0,25.0,25.0,25.0,T_C,4.0,12.0,0.452,2.0,12.0,D,H-90,0.0,489.0,599.0,0.226,2.0,D,150.0,10.0,571.0,0.419,OPC,0.43,,Cube,44.0,C,Control,0.0,0.0,0.0,0.0,0.0,missing,0.0,0.0,0.0,1150.0,4.65224459337402,Yalciner et al. (2020)
R,SS_TPB_MONO,0.0,250.0,400.0,2500.0,2300.0,25.0,25.0,25.0,T_C,4.0,12.0,0.452,2.0,12.0,D,H-90,0.0,419.29,524.34,0.226,2.0,D,150.0,10.0,538.9,0.419,OPC,0.43,,Cube,44.0,IC,External copper plate,2500.0,92.6,77.4,3.5,380.0,missing,7.79,2500.0,0.234,1150.0,4.557134736949535,Yalciner et al. (2020)
R,SS_TPB_MONO,0.0,250.0,400.0,2500.0,2300.0,25.0,25.0,25.0,T_C,4.0,12.0,0.452,2.0,12.0,D,H-90,0.0,406.31,510.44,0.226,2.0,D,150.0,10.0,470.7,0.419,OPC,0.43,,Cube,44.0,IC,External copper plate,2500.0,57.2,150.1,3.5,380.0,missing,9.24,2500.0,0.277,1150.0,4.361951470242831,Yalciner et al. (2020)
R,SS_TPB_MONO,0.0,250.0,400.0,2500.0,2300.0,25.0,25.0,25.0,T_C,4.0,12.0,0.452,2.0,12.0,D,H-90,0.0,345.91,445.75,0.226,2.0,D,150.0,10.0,478.7,0.419,OPC,0.43,,Cube,44.0,IC,External copper plate,2500.0,82.5,178.8,3.5,380.0,missing,15.99,2500.0,0.48,1150.0,4.212720014957422,Yalciner et al. (2020)
R,SS_TPB_MONO,0.0,250.0,400.0,2500.0,2300.0,25.0,25.0,25.0,T_C,4.0,16.0,0.804,2.0,12.0,D,H-90,0.0,411.0,491.0,0.226,2.0,D,130.0,10.0,571.0,0.483,OPC,0.52,,Cube,30.0,C,Control,0.0,0.0,0.0,0.0,0.0,missing,0.0,0.0,0.0,1150.0,5.084938485288739,Yalciner et al. (2020)
R,SS_TPB_MONO,0.0,250.0,400.0,2500.0,2300.0,25.0,25.0,25.0,T_C,4.0,16.0,0.804,2.0,12.0,D,H-90,0.0,379.26,457.85,0.226,2.0,D,130.0,10.0,529.1,0.483,OPC,0.52,,Cube,30.0,IC,External copper plate,2500.0,38.5,130.1,3.5,380.0,missing,4.22,2500.0,0.169,1150.0,4.8779416457041185,Yalciner et al. (2020)
R,SS_TPB_MONO,0.0,250.0,400.0,2500.0,2300.0,25.0,25.0,25.0,T_C,4.0,16.0,0.804,2.0,12.0,D,H-90,0.0,358.43,436.09,0.226,2.0,D,130.0,10.0,527.1,0.483,OPC,0.52,,Cube,30.0,IC,External copper plate,2500.0,45.9,179.5,3.5,380.0,missing,6.99,2500.0,0.28,1150.0,4.855228269843183,Yalciner et al. (2020)
R,SS_TPB_MONO,0.0,250.0,400.0,2500.0,2300.0,25.0,25.0,25.0,T_C,4.0,16.0,0.804,2.0,12.0,D,H-90,0.0,350.0,427.29,0.226,2.0,D,130.0,10.0,497.5,0.483,OPC,0.52,,Cube,30.0,IC,External copper plate,2500.0,45.9,208.5,3.5,380.0,missing,8.11,2500.0,0.324,1150.0,4.664853188149265,Yalciner et al. (2020)
R,SS_FPB_MONO,0.0,80.0,120.0,550.0,450.0,31.0,31.0,0.0,ST,1.0,10.0,0.818,0.0,0.0,D,S,0.0,390.0,520.0,0.0,2.0,P,50.0,6.0,335.0,1.414,OPC,0.7,0.0,Cylinder,30.0,C,Control,0.0,0.0,0.0,0.0,0.0,missing,0.0,0.0,0.0,175.0,1.1019400787607843,Hansapinyo et al. (2021)
R,SS_FPB_MONO,0.0,80.0,120.0,550.0,450.0,31.0,31.0,0.0,ST,1.0,10.0,0.818,0.0,0.0,D,S,0.0,155.45,205.14,0.0,2.0,P,50.0,6.0,,1.414,OPC,0.7,0.0,Cylinder,30.0,IC,External stainless steel plate,300.0,,,3.0,1.0,missing,49.0,100.0,1.225,175.0,-0.4155154439616658,Hansapinyo et al. (2021)
R,SS_FPB_MONO,0.0,80.0,120.0,550.0,450.0,31.0,31.0,0.0,ST,1.0,10.0,0.818,0.0,0.0,D,S,0.0,115.21,145.86,0.0,2.0,P,50.0,6.0,,1.414,OPC,0.7,0.0,Cylinder,30.0,IC,External stainless steel plate,300.0,,,3.0,1.0,missing,61.0,100.0,1.525,175.0,-0.7765287894989963,Hansapinyo et al. (2021)
R,SS_FPB_MONO,0.0,80.0,120.0,550.0,450.0,31.0,31.0,0.0,ST,1.0,10.0,0.818,0.0,0.0,D,S,0.0,195.7,264.42,0.0,2.0,P,50.0,6.0,,1.414,OPC,0.7,0.0,Cylinder,30.0,IC,External stainless steel plate,300.0,,,3.0,1.0,missing,37.0,100.0,0.925,175.0,0.9669838461896731,Hansapinyo et al. (2021)
R,SS_FPB_MONO,0.0,80.0,120.0,550.0,450.0,31.0,31.0,0.0,ST,1.0,10.0,0.818,0.0,0.0,D,S,0.0,105.14,131.04,0.0,2.0,P,50.0,6.0,,1.414,OPC,0.7,0.0,Cylinder,30.0,IC,External stainless steel plate,300.0,,,3.0,1.0,missing,64.0,100.0,1.6,175.0,-1.5606477482646683,Hansapinyo et al. (2021)
R,SS_FPB_MONO,0.0,80.0,120.0,550.0,450.0,31.0,31.0,0.0,ST,1.0,10.0,0.818,0.0,0.0,D,S,0.0,182.29,244.66,0.0,2.0,P,50.0,6.0,,1.414,OPC,0.7,0.0,Cylinder,30.0,IC,External stainless steel plate,300.0,,,3.0,1.0,missing,41.0,100.0,1.025,175.0,-0.12783337150988489,Hansapinyo et al. (2021)
R,SS_FPB_MONO,0.0,80.0,120.0,550.0,450.0,31.0,31.0,0.0,ST,1.0,10.0,0.818,0.0,0.0,D,S,0.0,340.04,461.76,0.0,2.0,P,50.0,6.0,,1.414,OPC,0.7,0.0,Cylinder,30.0,IC,External stainless steel plate,300.0,,,3.0,1.0,missing,7.0,100.0,0.175,175.0,1.0715836162801904,Hansapinyo et al. (2021)
R,SS_FPB_MONO,0.0,80.0,120.0,550.0,450.0,31.0,31.0,0.0,ST,1.0,10.0,0.818,0.0,0.0,D,S,0.0,340.04,461.76,0.0,2.0,P,50.0,6.0,,1.414,OPC,0.7,0.0,Cylinder,30.0,IC,External stainless steel plate,300.0,,,3.0,1.0,missing,7.0,100.0,0.175,175.0,1.1019400787607843,Hansapinyo et al. (2021)
R,SS_FPB_MONO,0.0,80.0,120.0,550.0,450.0,31.0,31.0,0.0,ST,1.0,10.0,0.818,0.0,0.0,D,S,0.0,205.76,279.24,0.0,2.0,P,50.0,6.0,,1.414,OPC,0.7,0.0,Cylinder,30.0,IC,External stainless steel plate,300.0,,,3.0,1.0,missing,34.0,100.0,0.85,175.0,-0.08338160893905101,Hansapinyo et al. (2021)
R,SS_FPB_MONO,0.0,80.0,120.0,550.0,450.0,31.0,31.0,0.0,ST,1.0,10.0,0.818,0.0,0.0,D,S,0.0,182.29,244.66,0.0,2.0,P,50.0,6.0,,1.414,OPC,0.7,0.0,Cylinder,30.0,IC,External stainless steel plate,300.0,,,3.0,1.0,missing,41.0,100.0,1.025,175.0,0.47000362924573563,Hansapinyo et al. (2021)
R,SS_FPB_MONO,0.0,80.0,120.0,550.0,450.0,31.0,31.0,0.0,ST,1.0,10.0,0.818,0.0,0.0,D,S,0.0,202.41,274.3,0.0,2.0,P,50.0,6.0,,1.414,OPC,0.7,0.0,Cylinder,30.0,IC,External stainless steel plate,300.0,,,3.0,1.0,missing,35.0,100.0,0.875,175.0,0.5766133643039938,Hansapinyo et al. (2021)
R,SS_FPB_MONO,0.0,80.0,120.0,550.0,450.0,31.0,31.0,0.0,ST,1.0,10.0,0.818,0.0,0.0,D,S,0.0,197.3,295.36,0.0,2.0,P,50.0,6.0,,1.414,OPC,0.7,0.0,Cylinder,30.0,IC,External stainless steel plate,300.0,,,3.0,1.0,missing,27.0,100.0,0.675,175.0,0.959350221334602,Hansapinyo et al. (2021)
R,SS_FPB_MONO,0.0,80.0,120.0,550.0,450.0,31.0,31.0,0.0,ST,1.0,10.0,0.818,0.0,0.0,D,S,0.0,290.08,403.52,0.0,2.0,P,50.0,6.0,,1.414,OPC,0.7,0.0,Cylinder,30.0,IC,External stainless steel plate,300.0,,,3.0,1.0,missing,14.0,100.0,0.35,175.0,1.091923300517313,Hansapinyo et al. (2021)
R,SS_FPB_MONO,0.0,80.0,120.0,550.0,450.0,31.0,31.0,0.0,ST,1.0,10.0,0.818,0.0,0.0,D,S,0.0,261.53,370.24,0.0,2.0,P,50.0,6.0,,1.414,OPC,0.7,0.0,Cylinder,30.0,IC,External stainless steel plate,300.0,,,3.0,1.0,missing,18.0,100.0,0.45,175.0,1.0224509277025455,Hansapinyo et al. (2021)
R,SS_FPB_MONO,0.0,80.0,120.0,550.0,450.0,31.0,31.0,0.0,ST,1.0,10.0,0.818,0.0,0.0,D,S,0.0,222.53,303.94,0.0,2.0,P,50.0,6.0,,1.414,OPC,0.7,0.0,Cylinder,30.0,IC,External stainless steel plate,300.0,,,3.0,1.0,missing,29.0,100.0,0.725,175.0,0.9001613499442714,Hansapinyo et al. (2021)
R,SS_FPB_MONO,0.0,80.0,120.0,550.0,450.0,31.0,31.0,0.0,ST,1.0,10.0,0.818,0.0,0.0,D,S,0.0,297.22,411.84,0.0,2.0,P,50.0,6.0,,1.414,OPC,0.7,0.0,Cylinder,30.0,IC,External stainless steel plate,300.0,,,3.0,1.0,missing,13.0,100.0,0.325,175.0,1.0296194171811581,Hansapinyo et al. (2021)
R,SS_FPB_MONO,0.0,80.0,120.0,550.0,450.0,31.0,31.0,0.0,ST,1.0,10.0,0.818,0.0,0.0,D,S,0.0,304.36,420.16,0.0,2.0,P,50.0,6.0,,1.414,OPC,0.7,0.0,Cylinder,30.0,IC,External stainless steel plate,300.0,,,3.0,1.0,missing,12.0,100.0,0.3,175.0,1.0224509277025455,Hansapinyo et al. (2021)
R,SS_FPB_MONO,0.0,80.0,120.0,550.0,450.0,31.0,31.0,0.0,ST,1.0,10.0,0.818,0.0,0.0,D,S,0.0,325.77,445.12,0.0,2.0,P,50.0,6.0,,1.414,OPC,0.7,0.0,Cylinder,30.0,IC,External stainless steel plate,300.0,,,3.0,1.0,missing,9.0,100.0,0.225,175.0,1.1184149159642893,Hansapinyo et al. (2021)
R,SS_FPB_MONO,0.0,80.0,120.0,550.0,450.0,28.0,28.0,0.0,ST,1.0,10.0,0.818,0.0,0.0,D,S,0.0,390.0,520.0,0.0,2.0,P,25.0,3.0,280.0,0.707,OPC,0.7,0.0,Cylinder,30.0,C,Control,0.0,0.0,0.0,0.0,1.0,missing,0.0,0.0,0.0,175.0,1.2267122912954254,Hansapinyo et al. (2021)
R,SS_FPB_MONO,0.0,80.0,120.0,550.0,450.0,28.0,28.0,0.0,ST,1.0,10.0,0.818,0.0,0.0,D,S,0.0,332.9,453.44,0.0,2.0,P,25.0,3.0,,0.707,OPC,0.7,0.0,Cylinder,30.0,IC,External stainless steel plate,300.0,,,3.0,1.0,missing,8.0,100.0,0.2,175.0,1.1817271953786161,Hansapinyo et al. (2021)
R,SS_FPB_MONO,0.0,80.0,120.0,550.0,450.0,28.0,28.0,0.0,ST,1.0,10.0,0.818,0.0,0.0,D,S,0.0,347.18,470.08,0.0,2.0,P,25.0,3.0,,0.707,OPC,0.7,0.0,Cylinder,30.0,IC,External stainless steel plate,300.0,,,3.0,1.0,missing,6.0,100.0,0.15,175.0,1.199964782928397,Hansapinyo et al. (2021)
R,SS_FPB_MONO,0.0,80.0,120.0,550.0,450.0,28.0,28.0,0.0,ST,1.0,10.0,0.818,0.0,0.0,D,S,0.0,325.77,445.12,0.0,2.0,P,25.0,3.0,,0.707,OPC,0.7,0.0,Cylinder,30.0,IC,External stainless steel plate,300.0,,,3.0,1.0,missing,9.0,100.0,0.225,175.0,1.1052568313867783,Hansapinyo et al. (2021)
R,SS_FPB_MONO,0.0,80.0,120.0,550.0,450.0,28.0,28.0,0.0,ST,1.0,10.0,0.818,0.0,0.0,D,S,0.0,340.04,461.76,0.0,2.0,P,25.0,3.0,,0.707,OPC,0.7,0.0,Cylinder,30.0,IC,External stainless steel plate,300.0,,,3.0,1.0,missing,7.0,100.0,0.175,175.0,1.1631508098056809,Hansapinyo et al. (2021)
R,SS_FPB_MONO,0.0,80.0,120.0,550.0,450.0,28.0,28.0,0.0,ST,1.0,10.0,0.818,0.0,0.0,D,S,0.0,340.04,461.76,0.0,2.0,P,25.0,3.0,,0.707,OPC,0.7,0.0,Cylinder,30.0,IC,External stainless steel plate,300.0,,,3.0,1.0,missing,7.0,100.0,0.175,175.0,1.1378330018213911,Hansapinyo et al. (2021)
R,SS_FPB_MONO,0.0,80.0,120.0,550.0,450.0,28.0,28.0,0.0,ST,1.0,10.0,0.818,0.0,0.0,D,S,0.0,282.95,395.2,0.0,2.0,P,25.0,3.0,,0.707,OPC,0.7,0.0,Cylinder,30.0,IC,External stainless steel plate,300.0,,,3.0,1.0,missing,15.0,100.0,0.375,175.0,1.0188473201992472,Hansapinyo et al. (2021)
R,SS_FPB_MONO,0.0,80.0,120.0,550.0,450.0,28.0,28.0,0.0,ST,1.0,10.0,0.818,0.0,0.0,D,S,0.0,311.49,428.48,0.0,2.0,P,25.0,3.0,,0.707,OPC,0.7,0.0,Cylinder,30.0,IC,External stainless steel plate,300.0,,,3.0,1.0,missing,11.0,100.0,0.275,175.0,1.0885619528146082,Hansapinyo et al. (2021)
R,SS_FPB_MONO,0.0,80.0,120.0,550.0,450.0,28.0,28.0,0.0,ST,1.0,10.0,0.818,0.0,0.0,D,S,0.0,325.77,445.12,0.0,2.0,P,25.0,3.0,,0.707,OPC,0.7,0.0,Cylinder,30.0,IC,External stainless steel plate,300.0,,,3.0,1.0,missing,9.0,100.0,0.225,175.0,1.0715836162801904,Hansapinyo et al. (2021)
R,SS_FPB_MONO,0.0,80.0,120.0,550.0,450.0,28.0,28.0,0.0,ST,1.0,10.0,0.818,0.0,0.0,D,S,0.0,261.53,370.24,0.0,2.0,P,25.0,3.0,,0.707,OPC,0.7,0.0,Cylinder,30.0,IC,External stainless steel plate,300.0,,,3.0,1.0,missing,18.0,100.0,0.45,175.0,1.0784095813505903,Hansapinyo et al. (2021)
R,SS_FPB_MONO,0.0,80.0,120.0,550.0,450.0,28.0,28.0,0.0,ST,1.0,10.0,0.818,0.0,0.0,D,S,0.0,232.99,336.96,0.0,2.0,P,25.0,3.0,,0.707,OPC,0.7,0.0,Cylinder,30.0,IC,External stainless steel plate,300.0,,,3.0,1.0,missing,22.0,100.0,0.55,175.0,1.0784095813505903,Hansapinyo et al. (2021)
R,SS_FPB_MONO,0.0,80.0,120.0,550.0,450.0,28.0,28.0,0.0,ST,1.0,10.0,0.818,0.0,0.0,D,S,0.0,218.71,320.32,0.0,2.0,P,25.0,3.0,,0.707,OPC,0.7,0.0,Cylinder,30.0,IC,External stainless steel plate,300.0,,,3.0,1.0,missing,24.0,100.0,0.6,175.0,0.9242589015233319,Hansapinyo et al. (2021)
R,SS_FPB_MONO,0.0,80.0,120.0,550.0,450.0,28.0,28.0,0.0,ST,1.0,10.0,0.818,0.0,0.0,D,S,0.0,390.0,520.0,0.0,2.0,P,25.0,3.0,280.0,0.707,OPC,0.7,0.0,Cylinder,30.0,C,Control,0.0,0.0,0.0,0.0,1.0,missing,0.0,0.0,0.0,175.0,1.1085626195212777,Hansapinyo et al. (2021)
R,SS_FPB_MONO,0.0,80.0,120.0,550.0,450.0,28.0,28.0,0.0,ST,1.0,10.0,0.818,0.0,0.0,D,S,0.0,390.0,520.0,0.0,2.0,P,25.0,3.0,280.0,0.707,OPC,0.7,0.0,Cylinder,30.0,C,Control,0.0,0.0,0.0,0.0,1.0,missing,0.0,0.0,0.0,175.0,1.085189268335969,Hansapinyo et al. (2021)
R,SS_FPB_MONO,0.0,80.0,120.0,550.0,450.0,28.0,28.0,0.0,ST,1.0,10.0,0.818,0.0,0.0,D,S,0.0,304.36,420.16,0.0,2.0,P,25.0,3.0,,0.707,OPC,0.7,0.0,Cylinder,30.0,IC,External stainless steel plate,300.0,,,3.0,1.0,missing,12.0,100.0,0.3,175.0,1.0473189942805592,Hansapinyo et al. (2021)
R,SS_FPB_MONO,0.0,80.0,120.0,550.0,450.0,28.0,28.0,0.0,ST,1.0,10.0,0.818,0.0,0.0,D,S,0.0,318.63,436.8,0.0,2.0,P,25.0,3.0,,0.707,OPC,0.7,0.0,Cylinder,30.0,IC,External stainless steel plate,300.0,,,3.0,1.0,missing,10.0,100.0,0.25,175.0,1.0612565021243408,Hansapinyo et al. (2021)
R,SS_FPB_MONO,0.0,80.0,120.0,550.0,450.0,28.0,28.0,0.0,ST,1.0,10.0,0.818,0.0,0.0,D,S,0.0,290.08,403.52,0.0,2.0,P,25.0,3.0,,0.707,OPC,0.7,0.0,Cylinder,30.0,IC,External stainless steel plate,300.0,,,3.0,1.0,missing,14.0,100.0,0.35,175.0,1.1184149159642893,Hansapinyo et al. (2021)
R,SS_FPB_MONO,0.0,80.0,120.0,550.0,450.0,28.0,28.0,0.0,ST,1.0,10.0,0.818,0.0,0.0,D,S,0.0,332.9,453.44,0.0,2.0,P,25.0,3.0,,0.707,OPC,0.7,0.0,Cylinder,30.0,IC,External stainless steel plate,300.0,,,3.0,1.0,missing,8.0,100.0,0.2,175.0,1.085189268335969,Hansapinyo et al. (2021)
R,SS_FPB_MONO,0.0,80.0,120.0,550.0,450.0,28.0,28.0,0.0,ST,1.0,10.0,0.818,0.0,0.0,D,S,0.0,318.63,436.8,0.0,2.0,P,25.0,3.0,,0.707,OPC,0.7,0.0,Cylinder,30.0,IC,External stainless steel plate,300.0,,,3.0,1.0,missing,10.0,100.0,0.25,175.0,1.000631880307906,Hansapinyo et al. (2021)
R,SS_FPB_MONO,0.0,80.0,120.0,550.0,450.0,28.0,28.0,0.0,ST,1.0,10.0,0.818,0.0,0.0,D,S,0.0,304.36,420.16,0.0,2.0,P,25.0,3.0,,0.707,OPC,0.7,0.0,Cylinder,30.0,IC,External stainless steel plate,300.0,,,3.0,1.0,missing,12.0,100.0,0.3,175.0,1.0116009116784799,Hansapinyo et al. (2021)
R,SS_FPB_MONO,0.0,80.0,120.0,550.0,450.0,28.0,28.0,0.0,ST,1.0,10.0,0.818,0.0,0.0,D,S,0.0,275.81,386.88,0.0,2.0,P,25.0,3.0,,0.707,OPC,0.7,0.0,Cylinder,30.0,IC,External stainless steel plate,300.0,,,3.0,1.0,missing,16.0,100.0,0.4,175.0,0.9631743177730056,Hansapinyo et al. (2021)
R,SS_FPB_MONO,0.0,80.0,120.0,550.0,450.0,28.0,28.0,0.0,ST,1.0,10.0,0.818,0.0,0.0,D,S,0.0,247.26,353.6,0.0,2.0,P,25.0,3.0,,0.707,OPC,0.7,0.0,Cylinder,30.0,IC,External stainless steel plate,300.0,,,3.0,1.0,missing,20.0,100.0,0.5,175.0,0.9122827104766164,Hansapinyo et al. (2021)
R,SS_FPB_MONO,0.0,80.0,120.0,550.0,450.0,28.0,28.0,0.0,ST,1.0,10.0,0.818,0.0,0.0,D,S,0.0,247.26,353.6,0.0,2.0,P,25.0,3.0,,0.707,OPC,0.7,0.0,Cylinder,30.0,IC,External stainless steel plate,300.0,,,3.0,1.0,missing,20.0,100.0,0.5,175.0,0.883767540168595,Hansapinyo et al. (2021)
R,SS_FPB_MONO,0.0,80.0,120.0,550.0,450.0,28.0,28.0,0.0,ST,1.0,10.0,0.818,0.0,0.0,D,S,0.0,218.71,320.32,0.0,2.0,P,25.0,3.0,,0.707,OPC,0.7,0.0,Cylinder,30.0,IC,External stainless steel plate,300.0,,,3.0,1.0,missing,24.0,100.0,0.6,175.0,0.8241754429663494,Hansapinyo et al. (2021)
R,SS_FPB_MONO,0.0,80.0,120.0,550.0,450.0,28.0,28.0,0.0,ST,1.0,10.0,0.818,0.0,0.0,D,S,0.0,275.81,386.88,0.0,2.0,P,25.0,3.0,,0.707,OPC,0.7,0.0,Cylinder,30.0,IC,External stainless steel plate,300.0,,,3.0,1.0,missing,16.0,100.0,0.4,175.0,1.0438040521731147,Hansapinyo et al. (2021)
R,SS_FPB_MONO,0.0,80.0,120.0,550.0,450.0,28.0,28.0,0.0,ST,1.0,10.0,0.818,0.0,0.0,D,S,0.0,261.53,370.24,0.0,2.0,P,25.0,3.0,,0.707,OPC,0.7,0.0,Cylinder,30.0,IC,External stainless steel plate,300.0,,,3.0,1.0,missing,18.0,100.0,0.45,175.0,0.9242589015233319,Hansapinyo et al. (2021)
R,SS_TPB_MONO,0.0,150.0,200.0,1800.0,1600.0,37.0,37.0,0.0,ST,1.0,14.0,0.513,0.0,0.0,D,S,0.0,584.0,626.0,0.0,0.0,missing,0.0,0.0,0.0,0.0,OPC,0.46,14.0,Cube,46.0,C,Control,0.0,0.0,0.0,0.0,0.0,missing,0.0,0.0,0.0,800.0,2.772588722239781,Nasser et al. (2021)
R,SS_TPB_MONO,0.0,150.0,200.0,1800.0,1600.0,37.0,37.0,0.0,ST,1.0,14.0,0.513,0.0,0.0,D,S,0.0,584.0,626.0,0.0,0.0,missing,0.0,0.0,0.0,0.0,OPC,0.46,14.0,Cube,51.0,C,Control,0.0,0.0,0.0,0.0,0.0,missing,0.0,0.0,0.0,800.0,2.739548868161581,Nasser et al. (2021)
R,SS_TPB_MONO,0.0,150.0,200.0,1800.0,1600.0,37.0,37.0,0.0,ST,1.0,14.0,0.513,0.0,0.0,D,S,0.0,584.0,626.0,0.0,0.0,missing,0.0,0.0,0.0,0.0,OPC,0.46,14.0,Cube,51.0,C,Control,0.0,0.0,0.0,0.0,0.0,missing,0.0,0.0,0.0,800.0,2.7265447837383743,Nasser et al. (2021)
R,SS_TPB_MONO,0.0,150.0,200.0,1800.0,1600.0,37.0,37.0,0.0,ST,1.0,14.0,0.513,0.0,0.0,D,S,0.0,487.82,535.86,0.0,0.0,missing,0.0,0.0,0.0,0.0,OPC,0.46,14.0,Cube,53.0,IC,External stainless steel plate,1500.0,100.0,55.0,5.0,1.0,missing,9.0,200.0,0.315,800.0,2.644044871126298,Nasser et al. (2021)
R,SS_TPB_MONO,0.0,150.0,200.0,1800.0,1600.0,37.0,37.0,0.0,ST,1.0,14.0,0.513,0.0,0.0,D,S,0.0,483.86,532.15,0.0,0.0,missing,0.0,0.0,0.0,0.0,OPC,0.46,14.0,Cube,53.0,IC,External stainless steel plate,1500.0,100.0,55.0,5.0,1.0,missing,9.37,200.0,0.328,800.0,2.695977619867941,Nasser et al. (2021)
R,SS_TPB_MONO,0.0,150.0,200.0,1800.0,1600.0,37.0,37.0,0.0,ST,1.0,14.0,0.513,0.0,0.0,D,S,0.0,379.02,433.89,0.0,0.0,missing,0.0,0.0,0.0,0.0,OPC,0.46,14.0,Cube,61.0,IC,External stainless steel plate,1500.0,100.0,140.0,5.0,1.0,missing,19.18,200.0,0.671,800.0,2.5241273629412815,Nasser et al. (2021)
R,SS_TPB_MONO,0.0,150.0,200.0,1800.0,1600.0,37.0,37.0,0.0,ST,1.0,14.0,0.513,0.0,0.0,D,S,0.0,369.4,424.88,0.0,0.0,missing,0.0,0.0,0.0,0.0,OPC,0.46,14.0,Cube,61.0,IC,External stainless steel plate,1500.0,100.0,140.0,5.0,1.0,missing,20.08,200.0,0.703,800.0,2.4840729690394228,Nasser et al. (2021)
R,SS_TPB_MONO,0.0,150.0,200.0,1800.0,1600.0,37.0,37.0,0.0,ST,1.0,14.0,0.513,0.0,0.0,D,S,0.0,322.38,380.81,0.0,0.0,missing,0.0,0.0,0.0,0.0,OPC,0.46,14.0,Cube,57.5,IC,External stainless steel plate,1500.0,100.0,180.0,5.0,1.0,missing,24.48,200.0,0.857,800.0,2.4397349311412793,Nasser et al. (2021)
R,SS_TPB_MONO,0.0,150.0,200.0,1800.0,1600.0,37.0,37.0,0.0,ST,1.0,14.0,0.513,0.0,0.0,D,S,0.0,394.41,448.32,0.0,0.0,missing,0.0,0.0,0.0,0.0,OPC,0.46,14.0,Cube,57.5,IC,External stainless steel plate,1500.0,100.0,180.0,5.0,1.0,missing,17.74,200.0,0.621,800.0,2.498973906999436,Nasser et al. (2021)
R,SS_TPB_MONO,0.0,150.0,200.0,1800.0,1600.0,37.0,37.0,0.0,ST,1.0,14.0,0.513,0.0,0.0,P,S,0.0,220.0,330.0,0.0,0.0,missing,0.0,0.0,0.0,0.0,OPC,0.46,14.0,Cube,54.0,C,Control,0.0,0.0,0.0,0.0,0.0,missing,0.0,0.0,0.0,800.0,2.3085671646715933,Nasser et al. (2021)
R,SS_TPB_MONO,0.0,150.0,200.0,1800.0,1600.0,37.0,37.0,0.0,ST,1.0,14.0,0.513,0.0,0.0,P,S,0.0,220.0,330.0,0.0,0.0,missing,0.0,0.0,0.0,0.0,OPC,0.46,14.0,Cube,54.0,C,Control,0.0,0.0,0.0,0.0,0.0,missing,0.0,0.0,0.0,800.0,2.25758772706331,Nasser et al. (2021)
R,SS_TPB_MONO,0.0,150.0,200.0,1800.0,1600.0,37.0,37.0,0.0,ST,1.0,14.0,0.513,0.0,0.0,P,S,0.0,168.63,262.63,0.0,0.0,missing,0.0,0.0,0.0,0.0,OPC,0.46,14.0,Cube,59.0,IC,External stainless steel plate,1500.0,100.0,55.0,5.0,1.0,missing,12.76,200.0,0.447,800.0,2.0881534822818573,Nasser et al. (2021)
R,SS_TPB_MONO,0.0,150.0,200.0,1800.0,1600.0,37.0,37.0,0.0,ST,1.0,14.0,0.513,0.0,0.0,P,S,0.0,176.92,273.5,0.0,0.0,missing,0.0,0.0,0.0,0.0,OPC,0.46,14.0,Cube,59.0,IC,External stainless steel plate,1500.0,100.0,55.0,5.0,1.0,missing,10.7,200.0,0.375,800.0,2.089391872533004,Nasser et al. (2021)
R,SS_TPB_MONO,0.0,150.0,200.0,1800.0,1600.0,37.0,37.0,0.0,ST,1.0,14.0,0.513,0.0,0.0,P,S,0.0,151.56,240.24,0.0,0.0,missing,0.0,0.0,0.0,0.0,OPC,0.46,14.0,Cube,54.5,IC,External stainless steel plate,1500.0,100.0,120.0,5.0,1.0,missing,17.0,200.0,0.595,800.0,2.1587147225743437,Nasser et al. (2021)
R,SS_TPB_MONO,0.0,150.0,200.0,1800.0,1600.0,37.0,37.0,0.0,ST,1.0,14.0,0.513,0.0,0.0,P,S,0.0,148.58,236.33,0.0,0.0,missing,0.0,0.0,0.0,0.0,OPC,0.46,14.0,Cube,54.5,IC,External stainless steel plate,1500.0,100.0,120.0,5.0,1.0,missing,17.74,200.0,0.621,800.0,1.9933388426264242,Nasser et al. (2021)
R,SS_TPB_MONO,0.0,150.0,200.0,1800.0,1600.0,37.0,37.0,0.0,ST,1.0,14.0,0.513,0.0,0.0,P,S,0.0,117.94,196.15,0.0,0.0,missing,0.0,0.0,0.0,0.0,OPC,0.46,14.0,Cube,51.5,IC,External stainless steel plate,1500.0,100.0,175.0,5.0,1.0,missing,25.35,200.0,0.887,800.0,2.017566137961748,Nasser et al. (2021)
R,SS_TPB_MONO,0.0,150.0,200.0,1800.0,1600.0,37.0,37.0,0.0,ST,1.0,14.0,0.513,0.0,0.0,P,S,0.0,124.7,191.51,0.0,0.0,missing,0.0,0.0,0.0,0.0,OPC,0.46,14.0,Cube,51.5,IC,External stainless steel plate,1500.0,100.0,175.0,5.0,1.0,missing,29.44,200.0,1.03,800.0,2.0515563381903004,Nasser et al. (2021)
R,SS_FPB_MONO_SUST,30.0,240.0,500.0,6100.0,6000.0,40.0,40.0,32.5,T_C,2.0,25.0,0.818,2.0,10.0,D,S,0.0,299.98,474.5,0.131,2.0,P,150.0,8.0,,0.279,OPC,0.58,,Cylinder,24.2,N,missing,6100.0,,18262.0,3.5,500.0,1:1,,250.0,0.0,1700.0,4.852108385868018,Huang et al. (2022)
R,SS_FPB_MONO_SUST,30.0,240.0,500.0,6100.0,6000.0,40.0,40.0,32.5,T_C,2.0,25.0,0.818,2.0,10.0,D,S,0.0,281.15,451.91,0.131,2.0,P,150.0,8.0,,0.279,OPC,0.61,,Cylinder,20.7,N,missing,6100.0,,18262.0,3.5,500.0,1:1,,250.0,0.0,1700.0,4.782730425680335,Huang et al. (2022)
R,SS_FPB_MONO_SUST,30.0,240.0,500.0,6100.0,6000.0,40.0,40.0,32.5,T_C,2.0,25.0,0.818,2.0,10.0,D,S,0.0,300.79,501.04,0.131,2.0,P,150.0,8.0,,0.279,OPC,0.59,,Cylinder,22.7,N,missing,6100.0,,18262.0,3.5,500.0,1:1,,250.0,0.0,1700.0,4.850153503906757,Huang et al. (2022)
R,SS_FPB_MONO_SUST,30.0,240.0,500.0,6100.0,6000.0,40.0,40.0,32.5,T_C,2.0,25.0,0.818,2.0,10.0,D,S,0.0,261.32,431.49,0.131,2.0,P,150.0,8.0,,0.279,OPC,0.62,,Cylinder,20.1,N,missing,6100.0,,18262.0,3.5,500.0,1:1,,250.0,0.0,1700.0,4.852108385868018,Huang et al. (2022)
R,SS_FPB_MONO_SUST,30.0,240.0,500.0,6100.0,6000.0,40.0,40.0,32.5,T_C,2.0,25.0,0.818,2.0,10.0,D,S,0.0,289.66,468.44,0.131,2.0,P,150.0,8.0,,0.279,OPC,0.58,,Cylinder,23.7,N,missing,6100.0,,18262.0,3.5,500.0,1:1,,250.0,0.0,1700.0,4.850153503906757,Huang et al. (2022)
R,SS_FPB_MONO_SUST,30.0,240.0,500.0,6100.0,6000.0,40.0,40.0,32.5,T_C,2.0,25.0,0.818,2.0,10.0,D,S,0.0,300.79,493.74,0.131,2.0,P,150.0,8.0,,0.279,OPC,0.63,,Cylinder,19.7,N,missing,6100.0,,18262.0,3.5,500.0,1:1,,250.0,0.0,1700.0,4.852108385868018,Huang et al. (2022)
R,SS_FPB_MONO,0.0,150.0,200.0,1800.0,1600.0,35.0,35.0,34.0,T_C,2.0,14.0,1.026,2.0,12.0,D,S,0.0,584.0,626.0,0.754,2.0,P,100.0,8.0,,0.67,OPC,0.46,14.0,Cube,67.4,C,Control,0.0,0.0,0.0,0.0,0.0,missing,0.0,0.0,0.0,500.0,3.490428515390098,Nasser et al. (2022)
R,SS_FPB_MONO,0.0,150.0,200.0,1800.0,1600.0,35.0,35.0,34.0,T_C,2.0,14.0,1.026,2.0,12.0,D,S,0.0,584.0,626.0,0.754,2.0,P,100.0,8.0,,0.67,OPC,0.46,14.0,Cube,67.4,C,Control,0.0,0.0,0.0,0.0,0.0,missing,0.0,0.0,0.0,500.0,3.5004392163118045,Nasser et al. (2022)
R,SS_FPB_MONO,0.0,150.0,200.0,1800.0,1600.0,35.0,35.0,34.0,T_C,2.0,14.0,1.026,2.0,12.0,D,S,0.0,489.95,537.86,0.754,2.0,P,100.0,8.0,,0.67,OPC,0.46,14.0,Cube,67.4,IC,External stainless steel plate,1400.0,100.0,,5.0,1.0,missing,8.8,200.0,0.308,500.0,3.414442608412176,Nasser et al. (2022)
R,SS_FPB_MONO,0.0,150.0,200.0,1800.0,1600.0,35.0,35.0,34.0,T_C,2.0,14.0,1.026,2.0,12.0,D,S,0.0,489.95,537.86,0.754,2.0,P,100.0,8.0,,0.67,OPC,0.46,14.0,Cube,67.4,IC,External stainless steel plate,1400.0,100.0,,5.0,1.0,missing,8.8,200.0,0.308,500.0,3.4187098067467865,Nasser et al. (2022)
R,SS_FPB_MONO,0.0,150.0,200.0,1800.0,1600.0,35.0,35.0,34.0,T_C,2.0,14.0,1.026,2.0,12.0,D,S,0.0,449.34,499.8,0.754,2.0,P,100.0,8.0,,0.67,OPC,0.46,14.0,Cube,67.4,IC,External stainless steel plate,1400.0,100.0,,5.0,1.0,missing,12.6,200.0,0.441,500.0,3.4339872044851463,Nasser et al. (2022)
R,SS_FPB_MONO,0.0,150.0,200.0,1800.0,1600.0,35.0,35.0,34.0,T_C,2.0,14.0,1.026,2.0,12.0,D,S,0.0,405.52,458.73,0.754,2.0,P,100.0,8.0,,0.67,OPC,0.46,14.0,Cube,67.4,IC,External stainless steel plate,1400.0,100.0,,5.0,1.0,missing,16.7,200.0,0.585,500.0,3.395514598526657,Nasser et al. (2022)
R,SS_FPB_MONO,0.0,150.0,200.0,1800.0,1600.0,35.0,35.0,34.0,T_C,2.0,14.0,1.026,2.0,12.0,D,S,0.0,378.27,433.19,0.754,2.0,P,100.0,8.0,,0.67,OPC,0.46,14.0,Cube,67.4,IC,External stainless steel plate,1400.0,100.0,,5.0,1.0,missing,19.25,200.0,0.674,500.0,3.3648791189880436,Nasser et al. (2022)
R,SS_FPB_MONO,0.0,150.0,200.0,1800.0,1600.0,35.0,35.0,34.0,T_C,2.0,14.0,1.026,2.0,12.0,D,S,0.0,264.99,327.02,0.754,2.0,P,100.0,8.0,,0.67,OPC,0.46,14.0,Cube,67.4,IC,External stainless steel plate,1400.0,100.0,,5.0,1.0,missing,29.85,200.0,1.045,500.0,3.1135153092103742,Nasser et al. (2022)
S,SS_FPB_MONO,0.0,100.0,100.0,500.0,400.0,20.0,20.0,0.0,ST,2.0,10.0,1.571,0.0,0.0,P,S,0.0,240.0,,0.0,0.0,missing,0.0,0.0,0.0,0.0,OPC,0.44,,Cylinder,38.6,C,Control,0.0,0.0,0.0,0.0,0.0,missing,0.0,0.0,0.0,100.0,1.0296194171811581,Tran et al. (2022)
S,SS_FPB_MONO,0.0,100.0,100.0,500.0,400.0,20.0,20.0,0.0,ST,2.0,10.0,1.571,0.0,0.0,P,S,0.0,240.0,,0.0,0.0,missing,0.0,0.0,0.0,0.0,OPC,0.44,,Cylinder,38.6,C,Control,0.0,0.0,0.0,0.0,0.0,missing,0.0,0.0,0.0,100.0,1.0188473201992472,Tran et al. (2022)
S,SS_FPB_MONO,0.0,100.0,100.0,500.0,400.0,20.0,20.0,0.0,ST,2.0,10.0,1.571,0.0,0.0,P,S,0.0,128.88,,0.0,0.0,missing,0.0,0.0,0.0,0.0,OPC,0.44,,Cylinder,38.6,IC,External copper plate,500.0,300.0,30.0,3.0,100.0,missing,25.3,500.0,0.633,100.0,0.6931471805599453,Tran et al. (2022)
S,SS_FPB_MONO,0.0,100.0,100.0,500.0,400.0,20.0,20.0,0.0,ST,2.0,10.0,1.571,0.0,0.0,P,S,0.0,129.32,,0.0,0.0,missing,0.0,0.0,0.0,0.0,OPC,0.44,,Cylinder,38.6,IC,External copper plate,500.0,300.0,30.0,3.0,100.0,missing,25.2,500.0,0.63,100.0,0.7929925155296614,Tran et al. (2022)
S,SS_FPB_MONO_SUST,20.0,100.0,100.0,500.0,400.0,20.0,20.0,0.0,ST,2.0,10.0,1.571,0.0,0.0,P,S,0.0,127.13,,0.0,0.0,missing,0.0,0.0,0.0,0.0,OPC,0.44,,Cylinder,38.6,IC,External copper plate,500.0,300.0,30.0,3.0,100.0,missing,25.7,500.0,0.643,100.0,0.7030975114131134,Tran et al. (2022)
S,SS_FPB_MONO_SUST,20.0,100.0,100.0,500.0,400.0,20.0,20.0,0.0,ST,2.0,10.0,1.571,0.0,0.0,P,S,0.0,127.56,,0.0,0.0,missing,0.0,0.0,0.0,0.0,OPC,0.44,,Cylinder,38.6,IC,External copper plate,500.0,300.0,30.0,3.0,100.0,missing,25.6,500.0,0.64,100.0,0.6418538861723947,Tran et al. (2022)
S,SS_FPB_MONO_SUST,40.0,100.0,100.0,500.0,400.0,20.0,20.0,0.0,ST,2.0,10.0,1.571,0.0,0.0,P,S,0.0,128.0,,0.0,0.0,missing,0.0,0.0,0.0,0.0,OPC,0.44,,Cylinder,38.6,IC,External copper plate,500.0,300.0,30.0,3.0,100.0,missing,25.5,500.0,0.638,100.0,0.5538851132264376,Tran et al. (2022)
S,SS_FPB_MONO_SUST,40.0,100.0,100.0,500.0,400.0,20.0,20.0,0.0,ST,2.0,10.0,1.571,0.0,0.0,P,S,0.0,123.17,,0.0,0.0,missing,0.0,0.0,0.0,0.0,OPC,0.44,,Cylinder,38.6,IC,External copper plate,500.0,300.0,30.0,3.0,100.0,missing,26.6,500.0,0.665,100.0,0.5247285289349821,Tran et al. (2022)
S,SS_FPB_MONO_SUST,60.0,100.0,100.0,500.0,400.0,20.0,20.0,0.0,ST,2.0,10.0,1.571,0.0,0.0,P,S,0.0,120.1,,0.0,0.0,missing,0.0,0.0,0.0,0.0,OPC,0.44,,Cylinder,38.6,IC,External copper plate,500.0,300.0,30.0,3.0,100.0,missing,27.3,500.0,0.683,100.0,0.25464221837358075,Tran et al. (2022)
S,SS_FPB_MONO_SUST,60.0,100.0,100.0,500.0,400.0,20.0,20.0,0.0,ST,2.0,10.0,1.571,0.0,0.0,P,S,0.0,137.56,,0.0,0.0,missing,0.0,0.0,0.0,0.0,OPC,0.44,,Cylinder,38.6,IC,External copper plate,500.0,300.0,30.0,3.0,100.0,missing,28.7,500.0,0.718,100.0,0.4824261492442928,Tran et al. (2022)
S,SS_FPB_MONO_SUST,80.0,100.0,100.0,500.0,400.0,20.0,20.0,0.0,ST,2.0,10.0,1.571,0.0,0.0,P,S,0.0,132.82,,0.0,0.0,missing,0.0,0.0,0.0,0.0,OPC,0.44,,Cylinder,38.6,IC,External copper plate,500.0,300.0,30.0,3.0,100.0,missing,31.0,500.0,0.775,100.0,0.44468582126144574,Tran et al. (2022)
S,SS_FPB_MONO_SUST,80.0,100.0,100.0,500.0,400.0,20.0,20.0,0.0,ST,2.0,10.0,1.571,0.0,0.0,P,S,0.0,135.71,,0.0,0.0,missing,0.0,0.0,0.0,0.0,OPC,0.44,,Cylinder,38.6,IC,External copper plate,500.0,300.0,30.0,3.0,100.0,missing,29.6,500.0,0.74,100.0,0.23901690047049992,Tran et al. (2022)
R,SS_FPB_MONO,0.0,150.0,200.0,2100.0,1800.0,34.0,34.0,32.0,T_C,2.0,12.0,0.754,2.0,8.0,D,S,0.0,507.0,627.7,0.335,2.0,P,150.0,8.0,271.9,0.447,OPC,0.55,,Cylinder,33.2,C,Control,0.0,0.0,0.0,0.0,0.0,missing,0.0,0.0,0.0,600.0,3.0081547935525483,Van Nguyen et al. (2022)
R,SS_FPB_MONO,0.0,150.0,200.0,2100.0,1800.0,34.0,34.0,32.0,T_C,2.0,12.0,0.754,2.0,8.0,D,S,0.0,469.7,587.33,0.335,2.0,P,150.0,8.0,271.9,0.447,OPC,0.55,,Cylinder,33.2,IC,External stainless steel plate,2100.0,1000.0,,3.5,100.0,missing,4.02,100.0,0.121,600.0,2.876948737564024,Van Nguyen et al. (2022)
R,SS_FPB_MONO,0.0,150.0,200.0,2100.0,1800.0,34.0,34.0,32.0,T_C,2.0,12.0,0.754,2.0,8.0,D,S,0.0,456.53,573.06,0.335,2.0,P,150.0,8.0,271.9,0.447,OPC,0.55,,Cylinder,37.0,IC,External stainless steel plate,2100.0,1000.0,,3.5,100.0,missing,5.44,100.0,0.163,600.0,2.810606789427302,Van Nguyen et al. (2022)
R,SS_FPB_MONO,0.0,150.0,200.0,2100.0,1800.0,34.0,34.0,32.0,T_C,2.0,12.0,0.754,2.0,8.0,D,S,0.0,427.77,541.93,0.335,2.0,P,150.0,8.0,271.9,0.447,OPC,0.55,,Cylinder,37.0,IC,External stainless steel plate,2100.0,1000.0,,3.5,100.0,missing,8.54,100.0,0.256,600.0,2.750470916986162,Van Nguyen et al. (2022)
R,SS_FPB_MONO,0.0,150.0,200.0,2100.0,1800.0,34.0,34.0,32.0,T_C,2.0,12.0,0.754,2.0,8.0,D,S,0.0,480.09,598.57,0.335,2.0,P,150.0,8.0,271.9,0.447,OPC,0.55,,Cylinder,39.4,IC,External stainless steel plate,2100.0,1000.0,,3.5,100.0,missing,2.9,100.0,0.087,600.0,2.691243082785829,Van Nguyen et al. (2022)
R,SS_FPB_MONO,0.0,150.0,200.0,2100.0,1800.0,34.0,34.0,32.0,T_C,2.0,12.0,0.754,2.0,8.0,D,S,0.0,463.39,580.5,0.335,2.0,P,150.0,8.0,271.9,0.447,OPC,0.55,,Cylinder,39.2,IC,External stainless steel plate,2100.0,1000.0,,3.5,100.0,missing,4.7,100.0,0.141,600.0,2.5680215564985067,Van Nguyen et al. (2022)
R,SS_FPB_MONO,0.0,150.0,200.0,2100.0,1800.0,34.0,34.0,32.0,T_C,2.0,12.0,0.754,2.0,8.0,D,S,0.0,426.28,540.32,0.335,2.0,P,150.0,8.0,271.9,0.447,OPC,0.55,,Cylinder,39.2,IC,External stainless steel plate,2100.0,1000.0,,3.5,100.0,missing,8.7,100.0,0.261,600.0,2.6304489550786583,Van Nguyen et al. (2022)
R,SS_FPB_MONO,0.0,150.0,200.0,2100.0,1800.0,34.0,34.0,32.0,T_C,2.0,12.0,0.754,2.0,8.0,D,S,0.0,487.7,606.81,0.335,2.0,P,150.0,8.0,265.4,0.447,OPC,0.55,,Cylinder,34.0,IC,External stainless steel plate,2100.0,1000.0,,3.5,100.0,missing,2.08,100.0,0.062,600.0,2.784393767689544,Van Nguyen et al. (2022)
R,SS_FPB_MONO,0.0,150.0,200.0,2100.0,1800.0,34.0,34.0,32.0,T_C,2.0,12.0,0.754,2.0,8.0,D,S,0.0,470.82,588.53,0.335,2.0,P,150.0,8.0,253.9,0.447,OPC,0.55,,Cylinder,38.1,IC,External stainless steel plate,2100.0,1000.0,,3.5,100.0,missing,3.9,100.0,0.117,600.0,2.756205242989257,Van Nguyen et al. (2022)
